Repository: lackmang-code/display-now

File: src/content/articles/2026-08-11-udc-diffraction.md
---
title: "화면 밑 카메라로 찍은 셀카는 왜 멀쩡할까"
summary: "UDC 화질 저하는 픽셀 밀도를 낮춘 대가로, 회절 하나가 흐림·플레어·헤일로 세 가지 결함을 동시에 만듭니다. 해법은 계산복원(SW)과 메타서피스(광학) 두 갈래로 갈리는데, 어느 쪽에 투자할지 정해야 하는 광학·픽셀 설계 엔지니어를 위해 원리부터 특허 동향까지 정리했습니다."
section: tech-note
reporter: TEKER
publishedAt: 2026-08-11
series:
  id: teker-deep
  part: 1
  episode: 1
readingMinutes: 12
tags: [UDC, OLED, 메타서피스, 삼성디스플레이]
sources:
  - type: disclosure
    title: "BOE, 삼성디스플레이 상대 미국 특허 침해 소송 제기 (2026)"
  - type: patent
    title: "Google의 이중 패턴·이중 센서 UDC 구조"
    number: "EP4218225A1"
  - type: paper
    title: "메타서피스 기반 UDC 회절 고차 모드 억제 연구"
    url: "https://arxiv.org/abs/2504.17368"
  - type: article
    title: "GSMArena의 ZTE Axon 20 언더디스플레이 카메라 리뷰"
featured: true
paywallAfter: 0
---

## 1. 구멍 없는 화면은 어떻게 나왔나

OLED 아래 숨은 다른 센서들, ALS와 근접센서는 "빛이 통과하느냐"의 문제였습니다. ALS는 빛의 양 하나만 재면 됐고, 근접센서는 신호 하나만 왕복시키면 됐습니다. UDC는 다릅니다. 통과한 빛으로 수백만 화소짜리 상을 맺어야 합니다. 통과하는 것만으로는 부족하고, 또렷해야 합니다.

2020년 9월 ZTE가 내놓은 Axon 20에는 화면 어디에도 카메라 구멍이 없었습니다. 세계 최초로 상용화된 언더디스플레이 카메라였고, 비결은 단순했습니다. 카메라가 놓인 자리의 픽셀만 원래보다 성기게 배열한 것, 그게 전부였습니다.

<figure class="fig-grid-2">
  <img src="/articles/2026-08-11-udc-diffraction/ZTE_구멍없음_비교.webp" alt="펀치홀폰과 ZTE Axon 20 비교" />
  <img src="/articles/2026-08-11-udc-diffraction/ZTE_매크로_픽셀밀도차이.webp" alt="ZTE Axon 20 카메라 영역 매크로샷" />
</figure>
<p class="fig-caption-row">
  <span>펀치홀폰(좌)과 ZTE Axon 20(우). 오른쪽에는 구멍이 없습니다. <span class="src">출처: GSMArena</span></span>
  <span>매크로샷. 좌측 카메라 영역이 우측 일반 화면보다 픽셀이 성깁니다. <span class="src">출처: GSMArena</span></span>
</p>

이 자리를 둘러싼 경쟁은 지금도 진행 중입니다. 비전옥스가 저밀도·고밀도 이중 구조로 먼저 특허를 냈고, BOE는 이를 체스판 배열로 한 단계 정교화했습니다. 삼성을 비롯한 다른 패널사들도 저마다 변형 구조로 특허를 쌓았습니다. 화면 아래에 카메라를 숨긴다는 목표는 같은데 배열 방식이 회사마다 달랐고, 그 미세한 차이가 곧 분쟁의 경계선이 됐습니다. 2026년에는 BOE가 삼성을 상대로 미국 법원에 특허 침해 소송을 제기했습니다.[^1]

**표 1 · 카메라 영역 픽셀 배열 방식 비교**

| 주체 | 배열 방식 | 노림수 | 시점 |
|---|---|---|---:|
| ZTE Axon 20 | 카메라 영역만 저밀도 | 최초 상용화. 투과율 확보가 우선 | 2020.09 |
| 비전옥스 | 저밀도·고밀도 이중 구조 | 경계에서 눈에 띄는 밝기 단차 완화 | 선출원 |
| **BOE** | 체스판(격자 교차) 배열 | 투과 구간을 분산해 회절 무늬 완화 | 개량 |
| 삼성 외 | 변형 배열 다수 | 회피 설계. 2026년 BOE의 제소 대상 | 2026 분쟁 |

*자료: 각 사 공개 특허와 공개된 소송 사실을 정리. 청구항 범위 해석은 포함하지 않았습니다.*

## 2. 왜 화질이 나빠지는가

<figure class="fig-single">
  <img src="/articles/2026-08-11-udc-diffraction/AI일러스트_회절원리개념도.webp" alt="투명 픽셀 영역에 외부 광원이 닿아 회절 무늬가 퍼지는 개념도" />
  <figcaption>카메라 위 화소를 성기게 배열해 만든 투명 픽셀 영역(왼쪽 확대). 외부 광원이 이 규칙적인 틈을 통과하며 회절 무늬가 퍼져나갑니다. <span class="src">AI 생성 이미지</span></figcaption>
</figure>

카메라 위 화면은 아무렇게나 성겨지지 않습니다. 픽셀 사이사이에 규칙적인 패턴으로 투명한 틈이 납니다. 문제는 여기서 시작됩니다. 빛은 파동이고, 규칙적으로 반복되는 좁은 틈을 통과한 파동은 직진하지 않습니다. 사방으로 퍼지고 서로 간섭하며 무늬를 만듭니다. 회절입니다. 촘촘한 방충망 너머로 가로등을 보면 빛이 번져 보이는 것과 같은 원리가, 화면 아래 카메라가 받는 모든 상에 그대로 낍니다.

밀도를 낮출수록 빛은 더 많이 들어옵니다. 그런데 동시에, 규칙적으로 성겨진 그 배열 자체가 회절을 키웁니다. **더 뚫을수록 더 흐려지는 역설**입니다. UDC 설계가 붙들려 있는 근본적인 트레이드오프가 여기 있습니다.

틈 폭과 파장을 직접 움직여 회절각이 어떻게 변하는지 볼 수 있습니다.

<div class="sim-embed" data-sim="udc-diffraction-demo" data-params='{"apertureUm":3,"wavelengthNm":550}'>
  <p class="sim-fallback">JavaScript가 꺼져 있으면 이 영역이 표시되지 않습니다.</p>
</div>

**표 2 · 회절이 만드는 세 가지 화질 저하**

| 현상 | 보이는 모습 | 물리적 원인 |
|---|---|---|
| 흐림 `Blur` | 상 전체의 선명도가 떨어짐 | 한 점에서 나온 빛이 또렷한 점 대신 넓게 번짐 |
| 플레어 `Flare` | 밝은 광원에서 별 모양 줄무늬가 뻗음 | 번진 빛이 격자의 결을 따라 정렬 |
| 헤일로 `Halo` | 광원 둘레에 무지개 테두리 | 파장마다 꺾이는 각도가 달라 색이 갈라짐 |

<figure class="fig-single">
  <img src="/articles/2026-08-11-udc-diffraction/AI일러스트_UDC셀피시뮬레이션.webp" alt="회절이 만드는 흐림·플레어·헤일로가 겹친 셀피 시뮬레이션 이미지" />
  <figcaption>세 현상이 한 장면에 겹쳐 보이는 모습을 가정해 만든 시뮬레이션 이미지. 가로등 둘레의 무지개 테두리가 헤일로, 별 모양 줄무늬가 플레어, 배경 전체의 무른 초점이 흐림입니다. <span class="src">AI 생성 이미지</span></figcaption>
</figure>

## 3. 계산으로 메운다: 복원 알고리즘

구조로 다 막지 못한 회절은 어딘가에서 메워야 합니다. 2020년 ECCV 챌린지 이후 컴퓨터비전 학계는 매년 이 문제를 다루는 대회를 열었습니다. 카메라 앞에 실제 UDC 패널을 놓고 모니터를 촬영해 점퍼짐함수(PSF), 즉 하나의 점광원이 얼마나 퍼져 찍히는지를 실측한 뒤, 그 데이터로 흐려진 상을 거꾸로 복원하는 방식입니다.

<figure class="fig-timeline">
  <figcaption class="fig-caption-mono">그림 3 · 복원 알고리즘 연구의 흐름</figcaption>
  <div class="timeline-row">
    <div class="timeline-item"><span class="year">2020</span><b>ECCV Challenge</b><span>벤치마크 확정</span></div>
    <div class="timeline-item"><span class="year">2021</span><b>DISCNet</b><span>PSF 실측 + 딥러닝 복원</span></div>
    <div class="timeline-item"><span class="year">2023</span><b>Scattering Effect</b><span>흐려짐을 산란 매질로 재해석</span></div>
    <div class="timeline-item"><span class="year accent">2026</span><b>UCMNet</b><span>신경망 30% 경량화, 성능 유지</span></div>
  </div>
  <div class="fig-note">매년 학회 챌린지가 열리는, 이미 정립된 연구 분야입니다.</div>
</figure>

같은 문제를 구글은 다르게 풀었습니다. 카메라 영역을 두 구획으로 나누고 각각에 다른 모양의 광차단 패턴을 심었습니다. 한쪽은 직사각형, 다른 쪽은 원형입니다. 직사각형 패턴 아래에는 흑백 센서를, 원형 패턴 아래에는 컬러 센서를 두었습니다. 한쪽은 선명도에 유리하고 다른 쪽은 색 재현에 유리한 이미지를 각각 얻은 뒤, 둘을 인공지능으로 합칩니다.[^2]

> 왜곡을 없애려 애쓰는 대신, 서로 다른 왜곡을 의도적으로 설계해 두 가지 정보를 뽑아낸 다음 계산으로 하나의 상을 짓는다.

## 4. 광학으로 지운다: 메타서피스

2025년에는 계산 자체가 필요 없는 길이 나왔습니다. 나노 단위로 설계된 광학 표면, 메타서피스입니다. 픽셀의 규칙적 배열이 만드는 회절의 고차 모드를 광학적으로 억제해, 신경망을 거치지 않고도 실시간으로 깨끗한 상을 얻습니다. 사후에 보정하는 대신 원인 자체를 광학으로 지우는 접근입니다.[^3]

<figure class="fig-single">
  <img src="/articles/2026-08-11-udc-diffraction/메타서피스_Fig8_복원비교.webp" alt="메타서피스 적용 전후 MTF·복원 이미지 비교" />
  <figcaption>위: 파장별 변조전달함수(MTF). 메타서피스를 적용하면 이상적 곡선(Airy function)에 근접합니다. 아래: 원본 / 메타서피스 없음 / 메타서피스 적용 비교. 신경망 없이도 선명도가 크게 회복됩니다. <span class="src">출처: arXiv:2504.17368</span></figcaption>
</figure>

억제 강도를 직접 움직여 실측 MTF 곡선이 이상적인 Airy 곡선에 얼마나 가까워지는지 볼 수 있습니다.

<div class="sim-embed" data-sim="metasurface-mtf-demo" data-params='{"suppressionPct":45}'>
  <p class="sim-fallback">JavaScript가 꺼져 있으면 이 영역이 표시되지 않습니다.</p>
</div>

**표 3 · 두 갈래 해법 비교**

| 구분 | S/W · 복원 알고리즘 | H/W · 메타서피스 |
|---|---|---|
| 개입 지점 | 촬영 후(흐려진 상을 되돌림) | 촬영 전(회절 자체를 억제) |
| 성숙도 | 2020년부터 매년 학회 챌린지. 정립된 분야 | 2025년 논문 단계. 양산 검증 전 |
| 비용 | 연산 자원과 지연 시간 | 나노 구조 공정 추가 |
| 한계 | 잃어버린 정보는 복원에도 한계 | 가시광 전 대역 동시 대응이 과제 |

## 5. 남은 두 가지 물음

### ① 메타서피스는 아직 양산 검증 전이다

가시광 전 대역(450~630nm)에서 동시에 회절을 억제하도록 나노구조를 설계하는 일과, 그 구조를 기존 OLED 패널 공정 위에 그대로 얹을 수 있느냐는 서로 다른 문제입니다. 논문 수준의 성능이 실제 양산 라인에서 재현될지는 아직 확인되지 않았습니다.

### ② 광학과 계산, 경계를 어디서 나눌까

계산으로 메우는 방식과 광학으로 억제하는 방식은 경쟁 관계가 아니라 조합 가능한 관계에 가깝습니다. 어디까지를 패널 구조가 막고 어디서부터 신경망이 복원할지, 그 역할 분담을 정하는 최적화가 다음 단계의 실질적인 설계 문제입니다.

## 6. 핵심 용어

<dl class="term-list">
  <div><dt>UDC</dt><dd>언더디스플레이 카메라. 화면 아래에 카메라를 두어 전면부 구멍을 없앤 구조.</dd></div>
  <div><dt>회절</dt><dd>규칙적인 좁은 틈을 지난 파동이 퍼지고 간섭해 무늬를 만드는 현상. UDC 화질 저하의 단일 원인.</dd></div>
  <div><dt>PSF</dt><dd>점퍼짐함수. 하나의 점광원이 얼마나 퍼져 찍히는지를 나타내는 함수로, 복원 알고리즘의 입력이 된다.</dd></div>
  <div><dt>MTF</dt><dd>변조전달함수. 공간 주파수별로 대비가 얼마나 보존되는지를 나타내는 선명도 지표.</dd></div>
  <div><dt>메타서피스</dt><dd>파장보다 작은 나노 구조를 배열해 빛의 위상과 진폭을 제어하는 광학 표면.</dd></div>
</dl>

[^1]: 2026년 BOE가 삼성을 상대로 미국 법원에 제기한 특허 침해 소송. 본문은 제소 사실만 다루며 청구항 범위나 침해 여부에 대한 판단은 담지 않았습니다.
[^2]: 구글 특허 EP4218225A1. 두 개의 광차단 패턴과 두 종류 센서를 조합한 뒤 기계학습으로 융합하는 구조.
[^3]: arXiv:2504.17368. 메타서피스로 회절 고차 모드를 억제한 연구. 논문 단계이며 양산 공정 적용은 검증되지 않았습니다.

File: src/content/articles/2026-08-18-dongguk-ald-igzo-vrram.md
---
title: "디스플레이 백플레인 소재 IGZO가 메모리로 간 이유"
summary: "20년 넘게 화면 뒤 스위치로만 쓰이던 IGZO를 동국대 연구진이 수직 메모리의 저항 스위칭층으로 세웠습니다. 열쇠는 스퍼터가 아니라 ALD였고, In:Ga:Zn 비율을 1:3:1까지 갈륨 쪽으로 밀어야 비로소 스위칭이 살아났습니다. 디스플레이 공정팀이 익숙한 소재가 어디까지 확장되는지 보여주는 결과입니다."
section: paper
reporter: PEER
publishedAt: 2026-08-16
readingMinutes: 8
tags: [IGZO, ALD, 수직 RRAM, 뉴로모픽, 동국대]
sources:
  - type: paper
    title: "Coexisting Volatile and Nonvolatile Switching in 3D ALD-IGZO Vertical RRAM for Fully Hardware-Based Wide Reservoir Computing"
    url: "https://doi.org/10.1002/advs.77076"
featured: true
paywallAfter: 0
---

<div class="paper-card">
  <div><span class="label">논문</span><a href="https://doi.org/10.1002/advs.77076" target="_blank" rel="noopener">Coexisting Volatile and Nonvolatile Switching in 3D ALD-IGZO Vertical RRAM for Fully Hardware-Based Wide Reservoir Computing</a></div>
  <div><span class="label">저자</span><span>제1저자 Seeun Lee, 교신 Hyun-Suk Kim · Sungjun Kim<span class="dim">(동국대)</span> 외 총 7인</span></div>
  <div><span class="label">게재</span><span>Advanced Science, 2026-08-11 온라인 공개 · Online ahead of print <span class="dim">(권·페이지 미배정)</span> · <code>DOI 10.1002/advs.77076</code></span></div>
</div>

IGZO는 디스플레이 업계가 가장 오래, 가장 많이 다뤄 본 산화물 반도체다. 화면 뒤에서 화소를 켜고 끄는 박막트랜지스터(TFT)의 채널로 20년 넘게 쓰였고, 높은 이동도와 대면적 균일도는 이미 검증이 끝난 물성이다. 그런데 이 소재를 트랜지스터가 아니라 **메모리의 저항 스위칭층**으로 쓴 연구는 놀랄 만큼 적다. 논문도 이 대목을 직접 짚는다. IGZO 연구의 대부분이 디스플레이용 평면 산화물 반도체에 몰려 있었고, RRAM의 활성 스위칭층으로 파고든 연구는 소수에 그쳤다는 것이다.

동국대 연구진은 그 빈칸을 3차원 수직 구조에서 채웠다. 구멍을 뚫고 그 옆벽에 IGZO를 5나노미터 두께로 입혀 위아래 전극 사이의 저항을 바꾸는 소자를 만들었고, 하나의 소자가 **잠깐 기억하는 상태와 오래 기억하는 상태를 함께** 갖도록 설계했다.

## 1. 왜 어려운 문제였나

수직 구조에서 소재를 다루는 일은 평면과 완전히 다르다. 구멍 옆벽은 바닥과 각도가 달라, 위에서 원자를 뿌리는 방식으로는 옆면에 고르게 입혀지지 않는다.

디스플레이 양산 라인이 IGZO를 올릴 때 쓰는 방식이 바로 그 "위에서 뿌리는" 물리기상증착(PVD, 스퍼터)이다. 평평한 유리 기판 위라면 문제가 없지만, 수직 구멍 안에서는 옆벽 피복이 얇아지고 끊긴다. 실제로 스퍼터 IGZO에 기댄 기존 연구들이 계단 피복 불량과 들쭉날쭉한 스위칭 특성에 발목을 잡혔다고 논문은 정리한다.

<figure class="fig-single">
  <img src="/articles/2026-08-18-dongguk-ald-igzo-vrram/Fig1_ALD_PVD비교.jpg" alt="수직 RRAM 구조에서 PVD와 ALD로 증착한 IGZO 박막의 피복 특성 비교, 그리고 2F ALD-IGZO 수직 RRAM 기반 하드웨어 리저버 컴퓨팅 시스템 개념도" />
  <figcaption><span class="fig-num">그림 1</span>수직 구조 안에서 PVD와 ALD가 만드는 IGZO 박막의 차이(a)와, 이 소자를 리저버·리드아웃 두 층으로 쓰는 시스템 개념(b). <span class="dim">출처: 논문 Fig. 1, CC BY 4.0</span></figcaption>
</figure>

## 2. 무엇을 어떻게 했나

연구진이 택한 방법은 플라즈마 원자층증착(PEALD)이다. 원자층을 한 겹씩 쌓아 올리는 방식이라 구멍 옆벽에도 같은 두께로 붙는다. 공정 조건은 150도, 10밀리토르. 열 ALD 대신 플라즈마를 쓴 이유도 분명하다. 이미 층층이 쌓아 올린 구조 위에 다시 막을 올리는 작업이라 아래층에 열 손상을 주지 않아야 했다.

여기서 디스플레이 엔지니어에게 가장 흥미로운 대목이 나온다. **조성을 갈륨 쪽으로 크게 밀지 않으면 소자가 아예 동작하지 않았다.**

연구진은 인듐·갈륨·아연 산화물의 서브사이클 수를 3 대 9 대 1로 잡아 최종 조성 1 대 3 대 1을 맞췄다. 각 산화물의 사이클당 성장률이 달랐기 때문이다. 인듐 0.08나노미터, 갈륨 0.10나노미터, 아연 0.25나노미터가 한 사이클에 자란다.

이렇게 갈륨을 늘린 조성(1:3:1)에서만 뚜렷한 저항 스위칭이 나타났고, 갈륨이 적은 조성에서는 저항 변화 없이 금속처럼 전류가 흘렀다. 이유는 산소공공이다. 갈륨이 적으면 금속과 산소의 결합이 약해 산소공공이 과하게 생기고, 자유전자가 너무 많아져 꺼진 상태 자체가 만들어지지 않는다. 갈륨을 늘리면 결합 네트워크가 단단해져 산소공공이 저절로 생기는 것을 억제하고, 그래야 전압으로 산소공공을 움직여 켜고 끄는 조절이 가능해진다.

완성된 박막은 표면 거칠기 평균 0.144나노미터로 매우 평탄했고, 지름 10마이크로미터 컨택홀 옆벽을 5나노미터 두께로 균일하게 덮은 것이 단면 투과전자현미경으로 확인됐다. 소자 구조는 백금·IGZO·질화티타늄을 쌓은 형태이며, 질화티타늄 전극 두 층을 산화규소로 갈라 2단으로 세웠다.

<figure class="fig-single">
  <img src="/articles/2026-08-18-dongguk-ald-igzo-vrram/Fig3_소자구조.jpg" alt="Pt/ALD-IGZO/TiN 수직 RRAM 소자의 3차원 구조 모식도, 상부 SEM 이미지, 단면 TEM 이미지, EDS 원소 분포 및 XPS 분석" />
  <figcaption><span class="fig-num">그림 2</span>소자의 3차원 구조와 실제 단면. 5나노미터 ALD-IGZO가 컨택홀 옆벽을 그대로 따라 덮여 있다. <span class="dim">출처: 논문 Fig. 3, CC BY 4.0</span></figcaption>
</figure>

## 3. 하나의 소자가 두 가지로 기억한다

이 연구의 핵심은 소자 하나를 두 가지 모드로 나눠 쓴 데 있다.

**포밍 전**에는 전류를 흘려도 상태가 오래 유지되지 않는다. 4.5볼트를 걸면 전류가 늘며 고저항에서 저저항으로 넘어가고, 마이너스 5볼트에서 되돌아온다. 그런데 켠 상태를 그대로 두면 전류가 빠르게 줄어든다. 시간이 지나면 잊어버리는 성질이다. 언뜻 결함처럼 보이지만, 시간에 따라 들어오는 신호를 처리하는 리저버 컴퓨팅에서는 이 "잊음"이 바로 필요한 기능이다.

**포밍 후**에는 반대로 상태가 남는다. 학습된 가중치를 담아 두는 판독층 역할이다.

두 모드의 신뢰성 수치는 다음과 같다.

| 항목 | 조건 | 결과 |
|---|---|---|
| 휘발성 스위칭 내구성 | 2V 펄스 반복 | 5만 사이클, 켜짐·꺼짐 저항비 약 10 유지 |
| 컨덕턴스 변조 폭 | 100 사이클 평균 | 0.222µS, 계통적 감소 없음 |
| 비휘발성 스위칭 내구성 | 읽기 전압 -0.1V | 5천 사이클 |
| 데이터 유지 | 읽기 전압 -0.1V | 1만 초 |
| 아날로그 가중치 조절 | set 3V·reset -2V, 각 0.05초 | 50회 연속 펄스에서 매끄러운 증감 |

생물 시냅스를 닮은 거동도 확인됐다. 두 펄스의 간격을 0.1초에서 3초까지 벌리며 측정하자, 간격이 짧을수록 두 번째 응답이 커지는 짝펄스 촉진이 지수적으로 나타났다. 걸어 주는 전압에 따라 "잊는 속도" 자체도 달라졌다. 마이너스 1볼트에서는 전류가 빠르게 사라졌지만 플러스 1볼트에서는 40초 동안 상태가 유지됐다. 같은 소자로 서로 다른 시간 상수를 만들 수 있다는 뜻이다.

## 4. 결과

연구진은 휘발성이 다른 여러 소자를 나란히 놓아 리저버를 넓히는 구성(wide RC)을 하드웨어로 구현하고, 손글씨 숫자와 의류 이미지 분류에 붙였다.

| 과제 | 넓은 리저버 | 단일 리저버 |
|---|---|---|
| MNIST 손글씨 숫자 | **91.31%** | 84.39% |
| Fashion-MNIST 의류 | **82.73%** | 79.9% |

분류 한 번에 드는 에너지는 3.70나노줄로 추산됐다. 리저버와 판독을 모두 소자로 처리하는 완전 하드웨어 구성이라, 판독을 소프트웨어에 맡기던 기존 방식보다 구조가 단순하다.

## 5. 의미

디스플레이 업계 입장에서 이 논문이 갖는 값은 성능 수치보다 **소재와 공정의 확장성**에 있다.

첫째, IGZO의 쓰임새가 화면 뒤 스위치를 넘어선다. 패널 회사와 소재 회사가 이미 20년 치 노하우를 쌓아 둔 물질이 3차원 메모리의 활성층으로 자리를 잡는다면, 그 노하우가 그대로 값이 된다.

둘째, ALD가 IGZO 공정의 선택지로 확실히 올라온다. 이 연구가 스퍼터로는 안 되고 ALD로만 됐다고 명시한 지점은 수직 구조의 옆벽 피복이었다. 디스플레이도 화소가 작아지고 구조가 입체로 갈수록 같은 문제를 만난다. 옆벽에 균일하게 입히는 능력이 필요해지는 순간, 이 논문이 정리한 PEALD 조건과 조성 설계는 그대로 참고 자료가 된다.

셋째, 조성 설계의 교훈이 분명하다. 같은 IGZO라도 인듐과 갈륨의 비율을 어디에 두느냐에 따라 소자가 아예 다른 물건이 된다. TFT에서는 이동도를 위해 인듐을 늘리지만, 이 소자에서는 갈륨을 세 배로 늘려 산소공공을 눌러야 비로소 꺼진 상태가 만들어졌다. 산화물 반도체를 다루는 사람에게는 익숙하면서도 다시 확인할 값어치가 있는 대비다.

File: src/content/articles/2026-09-01-stretchable-oled-nanocrack.md
---
title: "나노크랙을 유도해 잡은 신축성 OLED의 효율과 신장률"
searchTitle: "신축성 OLED: 나노크랙 유도로 효율과 신장률 동시 확보"
summary: "지금까지 신축성 OLED 연구는 전부 금이 가지 않게 막는 쪽이었습니다. 동북사범대 연구진은 반대로 갔습니다. 금이 어디에 어떤 방향으로 날지를 설계해, 폭 65나노미터짜리 크랙을 발광층 안에만 수직으로 세웠습니다. 가시광 파장의 10분의 1이라 눈에 보이지 않고, 세로 전류 경로는 끊기지 않습니다. 외부양자효율 24.7%로 종전 신축 소자 기록을 넘겼습니다."
section: paper
reporter: PEER
publishedAt: 2026-09-01
collectWeekStart: '2026-08-24'
readingMinutes: 12
tags: [신축성 디스플레이, OLED, 저분자 유기반도체, 크랙 공학, 웨어러블, 동북사범대]
sources:
  - type: paper
    title: "Brittle materials-based fully stretchable organic light-emitting diodes"
    url: "https://doi.org/10.1038/s41467-026-76917-2"
featured: true
paywallAfter: 0
---

<div class="paper-card">
  <div><span class="label">논문</span><a href="https://doi.org/10.1038/s41467-026-76917-2" target="_blank" rel="noopener">Brittle materials-based fully stretchable organic light-emitting diodes</a></div>
  <div><span class="label">저자</span><span>제1저자 Chuang Xue, 교신 Xiaoli Zhao · Qingxin Tang<span class="dim">(동북사범대학)</span> 외 총 12인 · 지린사범대학 공동</span></div>
  <div><span class="label">게재</span><span>Nature Communications, 2026-08-27 온라인 공개 · Article in Press <span class="dim">(권·페이지 미배정)</span> · <code>DOI 10.1038/s41467-026-76917-2</code></span></div>
</div>

늘어나는 화면을 만드는 일에서 가장 곤란한 부품은 발광층이다. 지금 팔리는 OLED의 발광층은 진공 증착으로 쌓은 저분자 유기물인데, 이 재료는 **1%도 늘어나지 못하고 끊어진다.** 이 논문이 측정한 활성층의 파단신율은 약 0.5%다. 손목에 감기는 화면을 이야기하면서 정작 빛을 내는 층이 0.5%에서 부서진다면 논의가 성립하지 않는다.

그래서 이 분야는 오랫동안 **"어떻게 하면 금이 가지 않게 할까"** 를 물어 왔다. 동북사범대 연구진은 그 질문을 뒤집었다. 금은 어차피 간다. 그렇다면 **어디에, 얼마나 좁게, 어느 방향으로 나게 할 것인가**를 설계하자는 것이다.

결과부터 적으면, 소자는 전류효율 85.7 cd/A와 외부양자효율 24.7%를 냈다. 종전 신축성 저분자 OLED의 최고 기록이 47.9 cd/A · 17.0%였으니 효율을 깎아 신축성을 산 것이 아니다. 오히려 두 가지를 함께 올렸다.

## 1. 0.5%에서 끊어지는 재료를 굳이 쓰는 이유

먼저 왜 이 까다로운 재료를 고집하는지부터 정리해야 한다.

저분자 유기반도체는 색순도가 높고 막의 균일도가 좋다. 무엇보다 **진공 증착으로 여러 층을 정밀하게 쌓을 수 있다.** 지금 상용 OLED가 정공주입층·정공수송층·전자차단층·발광층·전자수송층을 나노미터 단위로 겹쳐 쌓는 것이 이 덕분이다. 고분자 반도체로 만든 소자는 발광 효율이 대체로 한 자릿수 배 낮다.

그러니 신축성 디스플레이가 실제 제품이 되려면 이 재료를 버릴 수 없다. 버리는 순간 효율이 함께 내려간다.

## 2. 지금까지의 두 갈래와 그 대가

기존 접근은 크게 둘이었다.

**기하학적 신축(gs-OLED)** 은 소자 자체는 딱딱하게 두고 모양으로 푸는 방식이다. 미리 늘려 둔 기판에 유연 소자를 붙였다가 놓아 주름을 만들거나, 딱딱한 섬을 늘어나는 배선으로 잇는다. 재료를 그대로 쓸 수 있다는 것이 장점이지만 표면이 물결치거나 발광이 섬 단위로 끊겨 **화면이 고르게 보이지 않는다.**

**본질적 신축(is-OLED)** 은 저분자를 탄성체나 고분자와 섞어 발광층 자체를 늘어나게 만든다. 화면은 고르지만 대가가 분명하다. 저분자가 효율을 내는 것은 분자들이 촘촘히 겹쳐 쌓인 π–π 적층 덕분인데, **탄성체를 섞는 순간 그 적층이 흐트러진다.** 효율과 신축성이 서로를 깎아 먹는 구조다.

숫자로 보면 이렇다. 이 방식의 최고 기록은 전류효율 47.9 cd/A, 외부양자효율 17.0%, 최대 신장 60%, 20% 변형에서 반복 100회였다.

## 3. 막지 않고, 낸다

연구진이 택한 길은 세 번째다. 논문은 이것을 **능동 크랙 공학(active crack engineering)** 이라 부른다.

발상은 간단하다. 소자를 통째로 늘리는 대신, **발광층을 아주 좁은 간격의 수많은 미세 소자로 쪼갠다.** 쪼개진 조각들 사이의 틈이 늘어남을 흡수하고, 조각 자체는 원래대로 남아 빛을 낸다. 이 틈이 바로 유도된 나노크랙이다.

여기서 이 전략이 성립하려면 두 가지가 동시에 참이어야 한다.

**첫째, 틈이 보이면 안 된다.** 측정된 크랙 폭은 약 65나노미터다. 가시광 파장이 400~700나노미터이므로 **크랙이 파장의 10분의 1 수준**이고, 회절로 어두운 줄무늬가 생기지 않는다. 눈에 띄는 균열이 아니라 광학적으로 존재하지 않는 것에 가깝다.

**둘째, 전류 경로가 끊기면 안 된다.** OLED의 전하는 위아래로 흐른다. 크랙이 **수직으로만** 나면 발광층을 옆으로 나눌 뿐 세로 경로는 그대로 남는다. 반대로 크랙이 옆으로 누우면 그 순간 전극과 발광층이 갈라져 소자가 죽는다. 그래서 이 연구의 실제 과제는 "크랙을 만드는 일"이 아니라 **"크랙을 세로로만 세우는 일"** 이다.

<figure class="fig-single">
  <img src="/articles/2026-09-01-stretchable-oled-nanocrack/fig1-concept-fibsem.webp" alt="계면 응력 조절 전략의 개념도와 소자 적층 구조, 늘리지 않은 상태와 80% 늘린 상태의 단면 전자현미경 이미지, 4×5 화소 어레이 사진과 발광 스펙트럼, 그리고 굽히고 비틀고 구기고 손가락에 붙인 소자 사진" />
  <figcaption>그림 1. (a) 소자 적층과 전략의 개념도. 변형 적응층(ADL), 계면 완충층(IBL), 고분자 양극, 활성층, 알루미늄 음극이 차례로 쌓인다. 가운데 막대가 각 층의 탄성률과 파단신율이다. (b) 집속이온빔 전자현미경 단면. 위가 변형 전, 아래가 80% 변형 상태이고 <b>수직 나노크랙이 활성층 안에만 갇혀 있다.</b> 눈금 500 nm. (c, d) 4×5 화소 어레이의 사진과 발광 스펙트럼. 80%를 늘려도 CIE 좌표가 (0.34, 0.60)에서 움직이지 않는다. (e~j) 늘리기·굽히기·비틀기·구기기·피부 부착·주먹 쥐기 상태의 소자. <span class="src">Nature Communications (2026) Fig. 1, CC BY-NC-ND 4.0</span></figcaption>
</figure>

## 4. 완충층을 위아래로 덮는다

층 구성을 보면 설계 의도가 드러난다.

맨 아래에 **변형 적응층(ADL)** 이 있다. 3M VHB 4918 탄성체로, 파단신율이 860%다. 늘어남을 실제로 감당하는 층이다. 문제는 이 층의 탄성률이 15.6 kPa인데 그 위에 올라갈 기능층 전체의 탄성률은 33.6 GPa라는 것이다. **200만 배 차이 나는 두 층을 맞대면** 경계에 응력이 몰린다.

그래서 그 사이에 **계면 완충층(IBL)** 을 넣는다. 자외선으로 굳히는 티올-에스터계 접착제 NOA68이고, 탄성률 127.4 MPa로 두 층의 중간에 앉는다. 알루미늄 음극과는 Al–S 결합을, 양극과는 C=S 결합을 만들어 계면이 물리적으로 맞물린다.

핵심은 이 완충층을 **기능층 아래뿐 아니라 위에도** 한 겹 더 덮었다는 데 있다. 세 가지 구조를 비교한 결과가 이 논문에서 가장 분명한 대목이다.

<figure class="fig-single">
  <img src="/articles/2026-09-01-stretchable-oled-nanocrack/fig3-architecture-stress.webp" alt="세 가지 소자 구조를 0에서 80% 변형까지 찍은 3차원 광학현미경 이미지와 각각의 단면 전자현미경 사진, 그 아래 유한요소해석 응력 분포도, 그리고 변형률에 따른 휘도와 전극 저항 곡선" />
  <figcaption>그림 2. 완충층을 어디에 넣느냐로 갈린다. (a) 세 구조를 0·40·80% 변형에서 찍은 3차원 광학현미경 이미지. 눈금 100 µm. (b~d) 각 구조의 80% 변형 단면과 그 아래 유한요소해석 응력 분포. 중앙부 최대응력이 <b>565.4 → 103.2 → 32.2 MPa</b>로 내려간다. 눈금 1 µm. (e) 변형률에 따른 휘도 유지율. (f, g) 400% 변형까지의 양극·음극 정규화 저항. <span class="src">Nature Communications (2026) Fig. 3, CC BY-NC-ND 4.0</span></figcaption>
</figure>

유한요소해석으로 계산한 소자 중앙부의 최대응력은 이렇게 내려간다.

| 구조 | 최대응력 (80% 변형) | 결과 |
|---|---:|---|
| 적응층 + 기능층 | 565.4 MPa | 40% 변형에서 수십 마이크로미터 균열, 면적의 46.4% |
| 적응층 + 완충층(아래) + 기능층 | 103.2 MPa | 균열 폭은 줄었으나 위층이 무방비 |
| **적응층 + 완충층 + 기능층 + 완충층** | **32.2 MPa** | 80% 변형에서 표면 균열 없음, 발광층 안에 65 nm 크랙만 |

응력이 17.6배 줄었다. 그리고 휘도 곡선에서 눈에 걸리는 값이 하나 있다. **위아래를 모두 덮은 구조는 50% 늘렸을 때 휘도가 초기의 102%다.** 늘렸는데 오히려 밝아진 것인데, 상부 발광 구조에서 층 간격이 미세하게 변하며 광학 공진 조건이 달라진 결과로 읽힌다.

전극의 저항도 함께 확인해 둘 만하다. **400% 변형에서 양극의 저항은 초기의 3.3배, 음극은 6.8배**에 그친다. 전하 주입이 유지된다는 뜻이고, 소자가 250%까지 켜져 있을 수 있는 물리적 근거가 여기 있다.

## 5. 전극의 비대칭이 크랙의 방향을 정한다

크랙을 세로로 세우는 장치는 완충층이 아니라 **위아래 전극의 물성 차이**다. 연구진은 세 가지 조합을 만들어 이를 보였다.

<figure class="fig-single">
  <img src="/articles/2026-09-01-stretchable-oled-nanocrack/fig5-electrode-asymmetry.webp" alt="위아래 전극 조합 세 가지에 대한 모식도와 탄성률·파단신율 막대, 그리고 80% 변형 상태의 단면 전자현미경 사진 세 장" />
  <figcaption>그림 3. 크랙의 방향을 정하는 것은 완충층이 아니라 전극의 비대칭이다. (a) 양쪽 다 알루미늄인 대칭 고탄성 구조. (b) 양쪽 다 PEDOT:PSS/탄소나노튜브인 대칭 저탄성 구조로, 방향 없는 둥근 크랙이 흩어진다. (c) 아래는 무르고 위는 단단한 비대칭 구조. <b>수직 크랙만 남고 가로 어긋남이 없다.</b> 눈금 500 nm. <span class="src">Nature Communications (2026) Fig. 5, CC BY-NC-ND 4.0</span></figcaption>
</figure>

**양쪽 다 알루미늄(둘 다 단단함).** 탄성률 67.5 GPa에 파단신율 5%인 알루미늄이 12.5 GPa · 0.5%인 발광층을 위아래에서 누른다. 수직 관통 크랙이 아주 많이 생긴다. 크랙 방향은 맞지만 밀도가 과하다.

**양쪽 다 PEDOT:PSS/탄소나노튜브(둘 다 무름).** 탄성률 4.4 GPa로 발광층과 비슷하고 파단신율은 10%다. 계면 크랙은 없지만, 대신 발광층 안에 **방향 없는 둥근 크랙이 흩어져** 생긴다. 전류 경로를 어디서 끊을지 예측할 수 없다.

**아래는 무르고 위는 단단하게(비대칭).** 양극 4.4 GPa · 10%, 음극 67.5 GPa · 5%. 이 기울기가 응력에 방향을 주고, 크랙은 **가로 어긋남 없이 세로로만** 자란다. 이 조합이 채택됐다.

정리하면 완충층은 응력의 **크기**를 줄이고, 전극의 비대칭은 크랙의 **방향**을 정한다. 둘이 각각 다른 일을 한다.

## 6. 자외선 140초라는 창

완충층은 자외선으로 굳히는 재료라 **조사 시간이 곧 공정 변수**다. 이 부분이 산업 쪽에서 가장 실감 나는 대목이다.

<figure class="fig-single">
  <img src="/articles/2026-09-01-stretchable-oled-nanocrack/fig4-uv-curing.webp" alt="자외선 조사 시간별 완충층의 3차원 광학현미경 이미지와 파단신율·인성·탄성률 곡선, 유한요소해석 응력 분포, 완충층 두께별 이미지, 그리고 반복 인장 시험 곡선" />
  <figcaption>그림 4. 완충층을 얼마나 굳히느냐가 공정 변수다. (a, b) 조사 시간 20·140·220초에서 0·80·200% 변형을 준 3차원 광학현미경 이미지. 눈금 50 µm. (c, d) 조사 시간에 따른 파단신율·인성과 탄성률. <b>앞의 둘은 140초에서 정점을 찍고 내려오는데 탄성률만 계속 오른다.</b> (e, f) 조사 시간별 휘도 곡선과 80% 변형에서의 응력 분포. (g, h) 완충층 두께 0~20 µm의 영향. (i) 30% 변형으로 1,500회 반복한 결과. <span class="src">Nature Communications (2026) Fig. 4, CC BY-NC-ND 4.0</span></figcaption>
</figure>

20초만 쬐면 가교가 덜 돼 파단신율 31.8%, 인성 0.72 MJ/m³에 그친다. 80%만 늘려도 소자 표면 전체에 균열이 번진다.

140초에서 파단신율 84.3%, 인성 17.0 MJ/m³로 정점을 찍는다. 고분자 사슬이 적당히 얽혀 서로 미끄러지며 응력을 흘려보낼 수 있는 상태다. 이때 소자는 200% 변형에서도 표면에 가는 금 몇 줄만 보인다.

220초까지 밀면 **과가교**가 일어난다. 사슬이 움직이지 못하게 묶여 파단신율은 54.6%로 떨어지고, 탄성률만 311.5 MPa로 치솟는다. 응력이 가교점에 몰려 오히려 파괴가 시작되는 자리를 만든다.

**탄성률만 보면 계속 좋아지는 것처럼 보이는데 소자는 반대로 나빠진다.** 재료 물성 하나만 붙들고 공정을 최적화하면 놓치는 종류의 문제다.

완충층 두께도 같이 잡아야 한다. 0에서 20 마이크로미터로 두껍게 갈수록 미세균열 면적이 줄고, 20 마이크로미터에서는 **200% 변형에서 휘도 76.2%**를 지킨다.

## 7. 네 가지 색, 그리고 반복

전략이 특정 발광체에만 통하는 것이라면 논문 한 편으로 끝난다. 연구진은 발광체를 바꿔 같은 구조를 다시 만들었다.

<figure class="fig-single">
  <img src="/articles/2026-09-01-stretchable-oled-nanocrack/fig6-multicolor.webp" alt="청색·황색·적색 소자의 발광 스펙트럼과 전류밀도-전압-휘도 곡선, 외부양자효율 곡선, 변형률에 따른 특성 변화, 그리고 200% 늘린 상태의 패턴 소자 사진과 손가락 관절에 붙인 네 가지 색 소자 사진" />
  <figcaption>그림 5. 같은 구조를 발광체만 바꿔 다시 만들었다. (a~c) 청색 Firpic, 황색 PO-01, 적색 Ir(piq)₃ 소자의 발광 스펙트럼, 전류밀도·전압·휘도 곡선, 외부양자효율. (d~f) 세 색 모두 250% 변형까지의 전류밀도와 휘도. (g~i) 200% 늘린 상태의 패턴 소자. 눈금 5 mm. (j, k) 네 가지 색 발광 패턴과 손가락 관절에 붙여 쥐고 펴는 동안의 발광. <span class="src">Nature Communications (2026) Fig. 6, CC BY-NC-ND 4.0</span></figcaption>
</figure>

| 색 | 발광체 | 주 발광 파장 | 구동 시작 전압 | 최대 휘도 | 최대 EQE |
|---|---|---:|---:|---:|---:|
| 녹 | Ir(ppy)<sub>3</sub> | 520 nm | 2.5 V | 16,050 cd/m² | 24.7% |
| 청 | Firpic | 472 nm | 3.5 V | 5,660 cd/m² | 17.7% |
| 황 | PO-01 | 560 nm | 2.5 V | 17,320 cd/m² | 23.9% |
| 적 | Ir(piq)<sub>3</sub> | 628 nm | 3.0 V | 7,940 cd/m² | 19.9% |

세 색 모두 100% 변형 후에도 전류밀도는 90% 이상, 휘도는 80% 이상 남았고, 패턴을 넣은 소자는 200% 변형에서도 발광이 고르게 유지됐다.

반복 내구성은 이렇다.

- 30% 단축 인장 **1,500회** 후 휘도 86.5% 유지
- 20% 이축 인장 1,500회 후 81.2%
- 굽힘 반경 1 mm에서 90.4%
- 5 mm 반경 **10,000회** 굽힘 후 80.4%

## 8. 250%라는 숫자를 정확히 읽으면

이 논문에서 가장 눈에 띄는 수치는 250%이고, 그만큼 정확히 읽어야 한다.

<figure class="fig-single">
  <img src="/articles/2026-09-01-stretchable-oled-nanocrack/fig2-fabrication-performance.webp" alt="소자 제작 공정 흐름도와 에너지 준위 도표, 전류밀도-전압-휘도 곡선, 효율 곡선, 기존 연구와의 비교 산점도, 0에서 250%까지 늘린 소자 사진, 150% 변형 전후의 휘도 공간 분포" />
  <figcaption>그림 6. (a) 제작 공정. 양극에 완충층을 스핀코팅해 굳히고, 실리콘 기판에서 떼어낸 뒤 활성층과 음극을 증착하고, 다시 완충층과 적응층을 얹는다. (b) 에너지 준위. (c, d) 변형 없는 상태의 전류밀도·전압·휘도와 효율 곡선. (e) 기존 신축성 발광소자와의 비교. (f) <b>0에서 250%까지 늘린 소자 사진.</b> 눈금 10 mm. (g~i) 150% 변형 전후의 휘도 공간 분포. <span class="src">Nature Communications (2026) Fig. 2, CC BY-NC-ND 4.0</span></figcaption>
</figure>

논문은 이 값을 **"전체 전극 면적이 250% 확장된 상태이며, 이때 발광 영역 자체의 신장은 약 50%"** 라고 밝혀 두었다. 소자 전체를 두 배 반 늘렸을 때 빛을 내는 부분이 실제로 겪는 변형은 그 일부라는 뜻이다. 발광 영역 바깥의 탄성체와 배선이 늘어남을 먼저 나눠 가져간다.

그렇다고 250%가 부풀려진 값은 아니다. 손목이나 손가락 관절에 붙는 소자가 실제로 겪는 것은 **모듈 전체의 변형**이고, 그 조건에서 화면이 켜져 있는지가 관건이기 때문이다. 다만 "발광층이 250% 늘어났다"로 읽으면 틀린다. 발광층이 250% 늘어났다면 이 논문의 전제인 0.5% 파단신율과 앞뒤가 맞지 않는다.

같은 이유로 **83.2%와 63.4%를 구분해야 한다.** 250% 변형에서 유지되는 것은 전류효율(cd/A) 기준 83.2%이고, 휘도 기준으로는 63.4%다. 전류를 더 흘려 밝기를 보전한 것이 아니라, 단위 전류당 효율이 그만큼 남아 있다는 뜻이다.

한 가지 더. 이 논문은 **Article in Press**다. 심사를 통과한 원고를 정식판보다 먼저 공개한 상태이므로, 최종 편집본에서 수치가 조정될 여지가 있다.

## 9. 산업에 닿는 지점

이 연구에서 가장 산업적인 문장은 효율도 신장률도 아니고 재료 목록에 있다.

소자의 유기층은 HATCN · TAPC · TCTa · 26DCzPPy · B3PYMPM · Ir(ppy)<sub>3</sub>으로 되어 있다. **전부 상용 재료다.** 완충층 NOA68과 적응층 3M VHB 4918도 카탈로그에서 살 수 있는 물건이고, 증착도 기존 고진공 열증착 그대로다.

신축성 소자 논문 상당수가 맞춤 합성 재료를 전제로 하는 것과 대비된다. 새 재료를 개발해 얻은 성능이 아니라 **이미 쓰고 있는 재료를 어떻게 쌓느냐를 바꿔서** 얻은 성능이라면, 재료사와 패널사 어느 쪽에도 새로운 조달 부담이 생기지 않는다.

물론 넘어야 할 것이 남아 있다. 상부 발광 구조에 봉지(encapsulation)를 어떻게 얹을지, 늘어나는 상태에서 박막 트랜지스터로 화소를 구동할 수 있을지는 이 논문의 범위 밖이다. 4×5 화소 어레이는 능동 구동이 아니다.

그럼에도 **"금이 가지 않게 한다"에서 "금이 어디에 날지 정한다"로 질문을 옮긴 것** 자체가 이 논문의 기여다. 파단신율 0.5%짜리 재료를 250% 늘어나는 소자에 쓸 수 있다면, 같은 논리가 적용될 취성 재료는 발광층 말고도 많다.

<dl class="term-list">
  <dt>파단신율</dt>
  <dd>재료가 끊어지기 직전까지 늘어난 정도. 저분자 유기 발광층은 0.5%, 이 소자의 탄성체 적응층은 860%다.</dd>
  <dt>능동 크랙 공학</dt>
  <dd>균열을 막는 대신 위치·폭·방향을 설계해 유도하는 접근. 이 논문의 핵심 개념이다.</dd>
  <dt>계면 완충층(IBL)</dt>
  <dd>탄성률이 크게 다른 두 층 사이에 넣어 응력을 분산시키는 중간 물성 층. 여기서는 자외선 경화 접착제 NOA68이다.</dd>
  <dt>유한요소해석(FEA)</dt>
  <dd>구조를 잘게 나눠 응력 분포를 계산하는 수치해석. 이 논문에서는 세 구조의 중앙부 최대응력을 비교하는 데 썼다.</dd>
</dl>

File: src/content/articles/2026-09-15-pt-mmlct-oled-rolloff.md
---
title: "수 옹스트롬 백금 간격이 가른 인광 OLED 롤오프"
searchTitle: "인광 OLED 효율 롤오프 원인, 백금(Pt) 착체 금속-금속-리간드 전하이동(MMLCT) 발광과 Pt-Pt 거리"
summary: "인광 OLED는 밝기를 올릴수록 효율이 떨어집니다. 퀸즐랜드대·규슈대 연구진은 뼈대가 같은 백금 착체 두 개로 그 원인을 좁혔습니다. 백금 원자끼리 3옹스트롬대로 붙은 쪽은 1만 cd/m²에서도 최대 효율의 약 65%를 지켰고, 5옹스트롬 넘게 떨어진 쪽은 1천 cd/m²에서 10분의 1로 떨어졌습니다. 다만 롤오프를 잡은 그 구조가 발광색을 빨간색으로 끌어내렸습니다."
section: paper
reporter: PEER
publishedAt: 2026-09-15
collectWeekStart: '2026-08-24'
readingMinutes: 13
tags: [인광 OLED, 효율 롤오프, 백금 착체, MMLCT, 삼중항 소멸, EXAFS, 과도흡수 분광, 퀸즐랜드대, 규슈대]
sources:
  - type: paper
    title: "Origin of Enhanced Efficiency and Reduced Roll-Off in Organic Light-Emitting Diodes Based on Pt(II) Complexes"
    url: "https://doi.org/10.1002/advs.77325"
featured: true
paywallAfter: 0
---

<div class="paper-card">
  <div><span class="label">논문</span><a href="https://doi.org/10.1002/advs.77325" target="_blank" rel="noopener">Origin of Enhanced Efficiency and Reduced Roll-Off in Organic Light-Emitting Diodes Based on Pt(II) Complexes</a></div>
  <div><span class="label">저자</span><span>제1저자 A. Shukla, 말저자 E. B. Namdas <span class="dim">(호주 퀸즐랜드대)</span> 외 총 16인 · 일본 규슈대 K. Onda·C. Adachi, 스페인 ALBA 싱크로트론, 인도 CSIR-NIIST 공동</span></div>
  <div><span class="label">게재</span><span>Advanced Science, e77325 · 2026-08-24 온라인 공개 · <code>DOI 10.1002/advs.77325</code></span></div>
</div>

인광 OLED에는 오래된 약점이 하나 있다. **밝기를 올릴수록 효율이 떨어진다.** 이것을 효율 롤오프라고 부른다.

화면을 조금 밝게 쓸 때는 잘 드러나지 않는다. 문제는 **아주 밝아야 하는 자리**다. 햇빛 아래의 화면, 눈앞에서 현실 위에 영상을 겹치는 증강현실 안경이 그렇다.

퀸즐랜드대와 규슈대 공동 연구진은 **뼈대가 똑같고 곁가지만 다른 백금 착체 두 개**로 이 롤오프의 원인을 좁혔다. 한쪽 OLED는 **1만 cd/m²에서도 최대 효율의 약 65%를 지켰다.** 다른 쪽은 **1천 cd/m²에서 효율이 10분의 1로** 떨어졌다.

둘을 가른 것은 **이웃한 분자의 백금 원자끼리 떨어진 거리**였다. 한쪽은 3옹스트롬대, 다른 쪽은 5옹스트롬이 넘었다. 1옹스트롬은 1억분의 1센티미터다.

그리고 이 기사가 짚을 것은 그 다음이다. **롤오프를 잡은 바로 그 구조가 발광색을 빨간색으로 끌어내렸다.**

## 1. 인광 OLED는 왜 밝아질수록 효율을 잃나

**인광 발광체의 들뜬 상태가 오래 살기 때문이다.** 전류로 만든 들뜬 상태(엑시톤)의 75%는 삼중항인데, 인광 재료는 이것까지 빛으로 바꿔 내부 양자효율 100%에 다가간다. 대신 삼중항은 수명이 길다.

수명이 긴 엑시톤은 **빛을 내기 전에 서로 부딪칠 기회가 많다.** 밝기를 올리려고 전류를 늘리면 엑시톤이 빽빽해지고, 두 삼중항이 만나 하나가 빛 없이 사라지는 삼중항-삼중항 소멸이 잦아진다. 이것이 롤오프다.

논문 서론은 상용 TV에 필요한 밝기를 약 500 cd/m²로, **차세대 발광 재료가 효율 100% 가까이를 지켜야 할 밝기를 1만 cd/m²**로 잡는다. 두 조건을 모두 좌우하는 것이 소자 안 엑시톤의 밀도와 수명이라고 적는다.

그러니 처방은 분명하다. **발광 효율은 높게, 들뜬 상태의 수명은 짧게.** 이 둘을 함께 가진 후보로 최근 주목받는 것이 금속-금속-리간드 전하이동(MMLCT) 발광을 하는 백금 착체다.

## 2. 곁가지만 바꾼 두 백금 착체

연구진이 노린 것은 **백금 원자 사이 거리 하나만 바꿔 보는 것**이었다. MMLCT는 평평한 백금 착체들이 겹겹이 쌓여 이웃한 백금 원자의 오비탈이 겹칠 때 생긴다. 그러려면 백금끼리 가까워야 한다.

그런데 그 거리를 제대로 잰 자료가 드물었다. 지금까지는 단결정 X선 구조로 확인했는데, **OLED에 쓰는 증착 박막은 단결정이 아니다.** 반쯤 결정인 박막 안의 백금 간격은 단결정 분석이 알려 주지 못한다고 논문은 적는다.

연구진은 이미 잘 알려진 MMLCT 발광체 **Pt(fppz)<sub>2</sub>**를 기준으로 삼았다. 곁가지에 작고 전자를 끌어당기는 트리플루오로메틸기(CF<sub>3</sub>)가 달려 있다.

비교 대상은 새로 만든 **Pt(8ppz)<sub>2</sub>**다. 백금이 가운데 앉은 뼈대는 같고, **곁가지만 긴 탄소 사슬(n-옥틸)로 바꿨다.** 긴 사슬끼리 지퍼처럼 맞물리면서 분자들이 비껴 쌓여 백금 간격이 벌어지게 한 설계다.

<figure class="fig-single">
  <img src="/articles/2026-09-15-pt-mmlct-oled-rolloff/fig1-molecules-dimer.webp" alt="두 백금 착체의 분자 구조와 정전기 전위 분포. 왼쪽 Pt(8ppz)2는 양쪽에 긴 탄소 사슬 C8H17이 달려 있고, 오른쪽 Pt(fppz)2는 CF3기가 달려 있다. 가운데 줄은 계산으로 최적화한 이량체의 옆모습으로 Pt(8ppz)2는 백금 간격 4.1옹스트롬, Pt(fppz)2는 3.5옹스트롬이다. 아래 줄은 위에서 본 적층 모식도와 함께 노란색 가루인 Pt(8ppz)2 고체와 주황색 결정인 Pt(fppz)2 고체 사진" />
  <figcaption>그림 1. (a) Pt(8ppz)<sub>2</sub>와 (b) Pt(fppz)<sub>2</sub>의 분자 구조와 정전기 전위 분포. 가운데 백금 뼈대는 같고 곁가지만 다르다. (c)(d) 양자화학 계산으로 최적화한 이량체의 옆모습. <b>여기 적힌 4.1Å과 3.5Å은 계산값이다.</b> 실측한 Pt(8ppz)<sub>2</sub> 단결정의 백금 간격은 5.52Å으로 계산보다 1.4Å 길었다. (e)(f) 위에서 본 적층 모식도와 실제 고체 사진. <span class="src">Advanced Science (2026) Fig. 1, CC BY 4.0</span></figcaption>
</figure>

## 3. 싱크로트론 X선으로 잰 백금 간격

연구진은 백금 간격을 **싱크로트론 X선 두 가지로 쟀다.** 하나는 백금 원자 바로 주변의 이웃 거리를 보는 확장 X선 흡수 미세구조(EXAFS)이고, 다른 하나는 박막 전체의 결정 배열을 보는 스침각 광각 X선 산란(GIWAXS)이다.

EXAFS에서 **Pt(fppz)<sub>2</sub>에만 이웃 백금의 신호가 따로 잡혔다.** 영하 268도(5K)에서 모델로 맞춘 백금 간격은 **3.32Å**이었다. Pt(8ppz)<sub>2</sub>에서는 이 신호가 보이지 않았다. 간격이 5.5Å을 넘어 이 측정이 감지할 수 있는 범위를 벗어났기 때문이다.

EXAFS는 **몇 분자가 한 줄로 쌓였는지**도 알려 준다. Pt(fppz)<sub>2</sub>는 5K에서 평균 4~10분자가 가지런히 쌓였고, 상온(295K)에서는 2~4분자로 줄었다. 온도가 오르면 적층이 짧아진다는 뜻이다.

박막에서도 차이가 뚜렷했다. **Pt(fppz)<sub>2</sub> 증착 박막은 한 방향으로 잘 정렬된 결정**이었고, **Pt(8ppz)<sub>2</sub> 박막은 대부분 비정질**이었다. 긴 사슬이 결정 배열 자체를 흐트러뜨렸다.

<figure class="fig-single">
  <img src="/articles/2026-09-15-pt-mmlct-oled-rolloff/fig2-exafs-giwaxs.webp" alt="여섯 칸 그래프. (a)와 (b)는 5K와 295K에서 잰 두 착체의 EXAFS 푸리에 변환 크기로, 2옹스트롬 부근 Pt-N 봉우리는 두 착체가 같고 3.3옹스트롬 부근의 Pt-Pt 봉우리는 Pt(fppz)2에서만 솟아 있다. (c)는 Pt(fppz)2 박막의 2차원 GIWAXS 무늬로 여러 브래그 반점이 표시돼 있다. (d)는 적분한 산란 곡선과 P21/c 공간군 맞춤. (e)는 온도에 따른 격자상수 a, b, c의 변화. (f)는 온도에 따른 백금 간격으로, GIWAXS c축의 절반은 110K 3.39옹스트롬에서 300K 3.60옹스트롬으로 늘고, EXAFS 점은 5K 3.32옹스트롬과 295K 약 3.55옹스트롬에 찍혀 있다" />
  <figcaption>그림 2. (a)(b) 5K와 295K에서 잰 EXAFS. 세로 막대가 Pt(fppz)<sub>2</sub>의 이웃 백금 신호 자리다. <b>이 신호는 Pt(fppz)<sub>2</sub>에만 있다.</b> 범례의 선 색은 원문에서 두 착체가 서로 뒤바뀌어 표기돼 있다. 백금 신호 봉우리가 있는 빨간 선이 Pt(fppz)<sub>2</sub>다. (c)(d) Pt(fppz)<sub>2</sub> 30nm 박막의 GIWAXS와 구조 맞춤. (e) 온도에 따른 격자상수. (f) 온도에 따른 백금 간격. <b>상온에서는 3.32Å이 아니라 3.5~3.6Å이다.</b> <span class="src">Advanced Science (2026) Fig. 2, CC BY 4.0</span></figcaption>
</figure>

## 4. 발광 효율 두 배, 발광 속도 네 배

백금 간격이 벌어진 쪽과 붙은 쪽은 **발광 효율이 두 배, 발광 속도가 네 배 차이 났다.** 증착 박막 기준으로 Pt(fppz)<sub>2</sub>의 광발광 양자효율(PLQY)은 93%, Pt(8ppz)<sub>2</sub>는 44%였다.

더 큰 차이는 **들뜬 상태의 수명**이다. Pt(fppz)<sub>2</sub> 박막은 **370나노초** 만에 한 번에 꺼졌다. Pt(8ppz)<sub>2</sub> 박막은 0.70마이크로초와 **8.6마이크로초** 두 성분으로 꺼졌다. 긴 성분만 비교하면 약 23배다.

<div class="tbl-wrap">

| 박막 | 광발광 양자효율 | 발광 파장 | 수명 | 복사 속도 |
|---|---|---|---|---|
| Pt(8ppz)<sub>2</sub> | 44% | 509nm | 0.70·8.6µs | 6.31×10<sup>5</sup>/s |
| **Pt(fppz)<sub>2</sub>** | **93%** | **624nm** | **0.37µs** | **25.3×10<sup>5</sup>/s** |

</div>

<div class="fig-note">논문 Table 1의 증착 박막 행. 복사 속도는 빛을 내며 꺼지는 빠르기로, 클수록 엑시톤이 오래 머물지 않고 빛으로 빠져나간다.</div>

두 분자가 내는 빛의 정체도 달랐다. 시간분해 발광 스펙트럼에서 **Pt(8ppz)<sub>2</sub>는 520nm 부근의 리간드 중심 발광으로 시작해 약 1마이크로초에 걸쳐 600nm 부근의 엑시머 발광으로 옮겨 갔다.** 분자 둘이 엉겨 붙은 들뜬 상태에서 늦게 나오는 빛이다.

**Pt(fppz)<sub>2</sub>는 들뜨자마자 620nm의 넓은 빛을 냈고 스펙트럼 모양이 끝까지 거의 그대로였다.** 중간에 다른 상태를 거치지 않았다는 뜻이다.

<figure class="fig-single">
  <img src="/articles/2026-09-15-pt-mmlct-oled-rolloff/fig3-photophysics.webp" alt="네 칸 그래프. (a) Pt(8ppz)2의 용액과 박막 흡수·발광 스펙트럼으로, 발광이 510나노미터 부근의 녹색이다. (b) Pt(fppz)2는 용액의 흡수 봉우리와 달리 박막에서 490나노미터 흡수와 624나노미터 적색 발광이 나타난다. (c) Pt(8ppz)2 박막의 시간분해 발광 지도로, 0~2마이크로초 구간은 500나노미터 부근, 10~30마이크로초 구간은 575나노미터 부근에 봉우리가 있다. (d) Pt(fppz)2 박막은 0~0.5마이크로초 안에 620나노미터 부근의 넓은 빛이 모두 나온다" />
  <figcaption>그림 3. (a)(b) 톨루엔 용액(점선)과 증착 박막(실선)의 흡수·발광 스펙트럼. <b>Pt(fppz)<sub>2</sub>는 박막이 되면서 발광이 624nm로 크게 옮겨 갔다.</b> (c)(d) 400nm로 들뜬 뒤의 시간분해 발광. Pt(8ppz)<sub>2</sub>는 세로축이 50마이크로초, Pt(fppz)<sub>2</sub>는 1마이크로초 남짓까지다. 두 그림의 시간 눈금이 약 50배 다르다. <span class="src">Advanced Science (2026) Fig. 3, CC BY 4.0</span></figcaption>
</figure>

## 5. 백금끼리 묶였다는 증거는 진동에 찍혔다

MMLCT가 생겼다는 직접 증거로 연구진은 **백금 원자 둘이 서로 당겼다 밀었다 하는 진동**을 내놓았다. 규슈대 쪽이 펨토초 과도흡수 분광으로 잡았다. 1펨토초는 1천조분의 1초다.

Pt(fppz)<sub>2</sub> 박막의 신호에는 **들뜬 직후 약 1.5피코초 동안 물결 같은 진동**이 겹쳐 있었다. 연구진은 558nm 신호에서 지수 감쇠를 빼고 남은 진동을 주파수로 바꿨다. **45cm<sup>-1</sup>에 뚜렷한 봉우리 하나**가 나왔다.

논문은 이 낮은 주파수를 **백금-백금 신축 진동**으로 해석한다. 리간드 고리의 진동(약 1,280cm<sup>-1</sup>)보다 서른 배 가까이 느린, 무거운 원자끼리의 진동이다. Pt(8ppz)<sub>2</sub>의 신호에는 이런 진동이 없었다. **백금끼리 묶인 들뜬 상태가 Pt(fppz)<sub>2</sub>에만 생겼다**는 증거로 제시한 것이다.

<figure class="fig-single">
  <img src="/articles/2026-09-15-pt-mmlct-oled-rolloff/fig4-transient-absorption.webp" alt="여섯 칸 그래프. (a)와 (b)는 두 착체 박막의 펨토초 과도흡수 스펙트럼으로 간섭 무늬가 겹쳐 있다. (c)는 Pt(8ppz)2의 파장별 시간 변화로 매끈하게 오르내린다. (d)는 Pt(fppz)2로, 558나노미터와 567나노미터 신호가 처음 1.5피코초 동안 물결치듯 흔들린다. (e)는 558나노미터 신호와 단일 지수 맞춤, 그리고 그 차이인 잔차의 진동. (f)는 잔차를 푸리에 변환한 결과로 45cm-1 부근에 봉우리 하나가 솟아 있다" />
  <figcaption>그림 4. (a)(b) 두 박막의 펨토초 과도흡수 스펙트럼. 촘촘한 줄무늬는 간섭 무늬로 해석에 영향을 주지 않는다. (c)(d) 파장별 시간 변화. <b>Pt(fppz)<sub>2</sub>의 558·567nm 신호만 처음 1.5피코초 동안 흔들린다.</b> (e) 558nm 신호에서 지수 감쇠를 뺀 잔차. (f) 잔차의 주파수 분석. 45cm<sup>-1</sup>의 봉우리를 백금-백금 신축 진동으로 본다. <span class="src">Advanced Science (2026) Fig. 4, CC BY 4.0</span></figcaption>
</figure>

## 6. OLED에서 롤오프는 얼마나 달랐나

**Pt(fppz)<sub>2</sub> OLED는 1만 cd/m²에서 최대 외부양자효율(EQE)의 약 65%를 지켰고, Pt(8ppz)<sub>2</sub> OLED는 1천 cd/m²에서 최대치의 10분의 1로 떨어졌다.** 같은 소자 구조에서 발광층만 바꾼 비교다.

소자는 단순했다. ITO 전극 위에 정공수송층 TAPC 35nm, **발광층 25nm**, 전자수송층 TmPyPB 60nm, LiF/Al 전극을 쌓은 3층 구조다. 발광층에는 호스트 없이 **착체만 순수하게 증착**했다.

최대 EQE는 **Pt(fppz)<sub>2</sub>가 29%, Pt(8ppz)<sub>2</sub>가 9%**였다. Pt(fppz)<sub>2</sub>는 5,000 cd/m²에서도 23%였다. 발광 파장은 각각 623nm와 513nm로 광발광과 거의 겹쳤다.

<figure class="fig-single">
  <img src="/articles/2026-09-15-pt-mmlct-oled-rolloff/fig5-oled-device.webp" alt="네 칸 그래프. (a) 소자의 에너지 준위 도식과 층 구조로 ITO 100나노미터, TAPC 35나노미터, 발광층 25나노미터, TmPyPB 60나노미터, LiF/Al이 쌓여 있다. (b) 전류밀도에 따른 외부양자효율로 Pt(fppz)2는 최대 29퍼센트에서 완만하게 내려오고, Pt(8ppz)2는 최대 9퍼센트에서 1mA/cm2를 넘자 급격히 떨어진다. 두 소자가 켜진 사진이 주황색과 녹색으로 들어 있다. (c) 전계발광 스펙트럼으로 513나노미터와 623나노미터 봉우리. (d) 전압에 따른 휘도로 Pt(fppz)2는 9볼트에서 약 3만 cd/m2에 이르고 Pt(8ppz)2는 약 1천 cd/m2에서 멈춘다" />
  <figcaption>그림 5. (a) 에너지 준위와 소자 구조. (b) 전류밀도에 따른 외부양자효율. <b>Pt(8ppz)<sub>2</sub>(녹색)는 전류가 늘자 효율이 곤두박질하고, Pt(fppz)<sub>2</sub>(빨강)는 완만하게 내려온다.</b> 사진은 8V에서 켠 두 소자. (c) 전계발광 스펙트럼. (d) 전압에 따른 휘도. Pt(8ppz)<sub>2</sub>는 약 1천 cd/m²를 넘지 못했다. <span class="src">Advanced Science (2026) Fig. 5, CC BY 4.0</span></figcaption>
</figure>

연구진은 **짧은 펄스로 한계까지 밀어 보기도 했다.** 줄열을 줄이려고 폭 10마이크로초 전압 펄스를 걸었더니, Pt(fppz)<sub>2</sub> OLED가 1A/cm²를 넘는 전류에서 **10<sup>5</sup> cd/m²에 가까운 밝기**를 냈다. EQE는 3만 5천 cd/m²에서 10% 넘게, 8만 cd/m²에서 5% 넘게 남았다.

롤오프 차이의 원인으로 논문이 꼽는 것은 **MMLCT 상태의 짧은 수명**이다. 소자에서 잰 전계발광 감쇠도 Pt(fppz)<sub>2</sub> 쪽이 훨씬 빨랐다. 엑시톤이 빨리 빛으로 빠져나가면 전류를 늘려도 서로 부딪칠 만큼 쌓이지 않는다.

정공만 흐르게 만든 소자에서는 **Pt(fppz)<sub>2</sub>의 정공 이동도가 약 3배 높았다.** 빽빽하게 쌓인 결정 박막이라 분자 사이로 전하가 잘 건너간다는 해석이다.

## 7. 롤오프를 잡은 구조는 왜 발광색을 빨갛게 만드나

**백금 원자끼리 오비탈이 겹쳐 생긴 MMLCT 상태가 원래 에너지가 낮기 때문이다.** 롤오프를 잡은 원인과 적색이 된 원인이 따로 있는 것이 아니라 **같은 하나다.** 이것이 이 논문을 산업 쪽에서 읽을 때 가장 먼저 붙잡아야 할 사실이다.

논문의 표가 그것을 보여 준다. **Pt(fppz)<sub>2</sub>는 분자가 흩어진 용액에서 447nm의 청색 영역 빛을 아주 약하게 냈다**(PLQY 1% 미만). 그런데 분자들이 쌓인 박막에서는 **624nm로 177nm나 옮겨 갔다.** 백금끼리 붙지 않는 Pt(8ppz)<sub>2</sub>는 용액 495nm에서 박막 509nm로 14nm만 움직였다.

논문 서론도 이 점을 적어 둔다. MMLCT 착체는 기존 전하이동 착체보다 **수명이 짧고 발광 에너지가 낮으며**, 순수 박막 MMLCT OLED가 뛰어난 성능을 보인 곳은 **특히 적색에서 근적외선 영역**이라고 쓴다.

그러니 이 연구가 곧장 푸는 문제는 **적색과 근적외선의 롤오프**다. 롤오프가 가장 골치 아픈 청색 인광에 같은 원리를 그대로 옮기는 길은 이 논문에 없다. 분자가 흩어진 상태에서 청색 영역을 내던 분자도 쌓이는 순간 적색이 됐다.

## 8. 초록과 본문 사이

이 논문을 읽을 때 구분해야 할 것이 다섯 있다. 초록과 그림만 보면 놓치는 것들이다.

**첫째, 초록의 「3.3Å」은 영하 268도에서 잰 값이다.** 초록은 Pt(fppz)<sub>2</sub>의 백금 간격을 「약 3.3Å」으로 적는다. 이것은 5K 분말 시료의 EXAFS 값 3.32Å이다. 그림 2f를 보면 **상온에서는 EXAFS로 약 3.55Å, 박막 GIWAXS로 약 3.6Å**이다. OLED가 실제로 켜지는 온도의 간격은 뒤쪽이다.

**둘째, 백금 간격을 좌우하는 열팽창 숫자가 본문과 그림에서 맞지 않는다.** 본문은 c축 열팽창계수를 「약 35×10<sup>-6</sup>/K」라 쓰고, 이것이 a·b축보다 크다고 적는다. 그런데 **같은 그림의 a축이 98×10<sup>-6</sup>/K**다. 35가 맞다면 c축이 오히려 작다.

그림 2e의 c축 데이터는 110K에서 300K 사이에 **약 6.78Å에서 7.19Å으로** 늘어난다. 기울기로 따지면 **10<sup>-4</sup>/K 자릿수**로, 본문 숫자보다 열 배쯤 크다. 그림 라벨(345×10<sup>-5</sup>)과도 자릿수가 다르다.

격자상수도 어긋난다. 본문이 「상온」 값으로 적은 a 22.05Å, b 12.72Å, c 6.75Å은 그림 2e에서 **110K 부근 값과 맞아떨어진다.**

어느 숫자든 가리키는 방향은 같다. **백금이 쌓인 방향이 유난히 잘 늘어난다.** 논문도 이것이 상온에서 이웃 백금 신호가 약해진 이유라고 적는다.

그러나 **소자 온도를 올려 가며 효율과 색을 잰 자료는 없다.** 밝게 켤수록 뜨거워지는 소자를 생각하면 비어 있는 칸이다.

**셋째, 광추출 효율 31%와 20%는 따로 잰 값이 아니다.** 논문은 최대 EQE 차이를 전하 균형, 높은 PLQY, 효율적인 광추출로 설명한다. 그런데 **29%를 93%로 나누면 31%, 9%를 44%로 나누면 20%**다. 20%는 논문도 PLQY 44%를 가정해 추정했다고 적는다.

두 값 모두 전하 균형을 100%로 둔 계산과 같다. 그러니 **이 숫자로는 전하 균형과 광추출 가운데 무엇이 효율 차이를 만들었는지 가를 수 없다.**

**넷째, 두 분자는 백금 간격 말고도 여러 가지가 한꺼번에 다르다.** 발광색(적색과 녹색), 박막 상태(결정과 비정질), 정공 이동도(약 3배)가 모두 다르다. 전계발광 감쇠 측정이 수명 차이를 뒷받침하지만, **롤오프 가운데 얼마가 수명 때문이고 얼마가 전하 수송 때문인지는 따로 떼어 보지 않았다.**

**다섯째, 초록이 드는 응용과 결론이 쓰는 「동작 안정성」은 이 논문에서 시험되지 않았다.** 초록은 가시광 통신·생체영상·투명 디스플레이를 응용으로 들지만 그 실험은 없다.

결론은 「밝기와 동작 안정성이 향상된 소재」 설계 전략이라고 맺지만, **소자 수명을 잰 데이터는 본문에 없다.** 8만 cd/m²도 10마이크로초 펄스 구동에서 나온 값이다.

## 9. 산업 쪽에서 남는 것

그럼에도 이 연구가 분명히 보여 준 것이 있다.

**롤오프를 재료의 「쌓이는 방식」으로 설명할 수 있다는 것이다.** 같은 뼈대에 곁가지만 바꿨더니 박막이 결정이 되느냐 비정질이 되느냐가 갈렸다. 그것이 백금 간격과 수명을 거쳐 소자의 롤오프까지 이어졌다.

연구진은 이 연결을 X선, 초고속 분광, 소자 측정으로 한 줄에 꿰었다.

**소자 구조가 단순했다는 점도 눈여겨볼 만하다.** 호스트에 도펀트를 섞는 공증착 없이 발광 재료 하나만 증착한 3층 소자에서 최대 EQE 29%가 나왔다. 다만 **결정 박막이 넓은 면적에서 얼마나 균일한지**, 화소 단위 공정에서 어떻게 거동하는지는 이 논문이 다루지 않았다.

**3.3Å과 29%와 10만 cd/m²는 모두 조건이 붙은 숫자다.** 5K의 간격이고, 최대치의 효율이고, 펄스 구동의 밝기다. 이 논문이 조건 없이 보여 준 것은 하나다. **들뜬 상태를 빨리 비우는 구조가 롤오프를 잡았고, 바로 그 구조가 색을 적색으로 정했다.** 앞의 것은 가능성을, 뒤의 것은 그 가능성이 어느 색에서 먼저 열리는지를 말해 준다.

File: src/content/articles/2026-09-15-quantum-dot-color-conversion-layer-patents.md
---
title: "양자점 색변환층 특허 316건 분석"
searchTitle: "양자점 색변환층 특허 316건 분석 (QD-OLED·양자점 컬러필터·색변환 기판·격벽·산란층·편광판 없는 구조·삼성디스플레이·LG디스플레이)"
summary: "청색 OLED 위에 얹는 양자점 윗판은 빛이 세 방향으로 새는 것을 막는 기술의 묶음입니다. 그런데 삼성디스플레이가 우선일 2016년 이전에 낸 윗판 특허 13건 중 10건은 LCD를 배경으로 쓰였고, 그 독립항 어디에도 액정이라는 말이 없습니다. 지금도 이 회사 구조·공정 특허 188건 중 광원을 유기발광으로 좁힌 것은 6건뿐입니다. 광원을 가리지 않는 부품으로 설계됐기 때문입니다."
section: patent
reporter: CLAIM
publishedAt: 2026-09-15
collectWeekStart: '2026-09-07'
readingMinutes: 19
tags: [양자점, 색변환층, QD-OLED, 청색OLED, 격벽, 차광층, 산란체, 편광판, 재발행특허, 삼성디스플레이, LG디스플레이, 코닥, 소니, Magnolia Blue, 머크]
featured: false
sources:
  - type: patent
    title: "유기 전계발광 다색 화상 표시장치 (US5294870A, Eastman Kodak 출원 / 현 Global OLED Technology, 1991-12-30 출원 / 1994-03-15 등록 / 2011-12-30 만료)"
    url: "https://patents.google.com/patent/US5294870A/en"
  - type: patent
    title: "색변환 매체를 갖는 박막 전계발광 소자 (US5717289A, NEC 출원 / 현 삼성디스플레이, 1996-01-30 우선 / 1998-02-10 등록 / 2017-01-29 만료)"
    url: "https://patents.google.com/patent/US5717289A/en"
  - type: patent
    title: "단색 발광층과 봉지 기판 위 색변환층을 갖는 풀컬러 OLED (US7659661B2, 삼성모바일디스플레이 출원 / 현 삼성디스플레이, 2004-11-17 우선 / 2010-02-09 등록)"
    url: "https://patents.google.com/patent/US7659661B2/en"
  - type: patent
    title: "색변환층 유무에 따라 광학거리를 달리한 표시장치 (US7531856B2, 소니 출원 / 현 Magnolia Blue, 2005-12-06 우선 / 2009-05-12 등록)"
    url: "https://patents.google.com/patent/US7531856B2/en"
  - type: patent
    title: "양자점 색변환 물질 패턴과 광추출 구조를 갖는 부품 (US8759850B2, QD Vision 출원 / 현 삼성전자, 2007-07-23 우선 / 2014-06-24 등록)"
    url: "https://patents.google.com/patent/US8759850B2/en"
  - type: patent
    title: "광변환 물질·착색제·산란입자로 된 광변환층 (US10545378B2, Merck Patent 출원 / 현 삼성전자, 2015-02-04 우선 / 2020-01-28 등록)"
    url: "https://patents.google.com/patent/US10545378B2/en"
  - type: patent
    title: "양자점과 발광 탄소 나노입자를 포함한 조성물 (흡수율 한계 기재) (US11060019B2, 삼성전자, 2017-10-12 우선 / 2021-07-13 등록)"
    url: "https://patents.google.com/patent/US11060019B2/en"
  - type: patent
    title: "색변환 기판의 제조 방법 (US9703191B2, 삼성디스플레이, 2015-09-02 우선 / 2017-07-11 등록)"
    url: "https://patents.google.com/patent/US9703191B2/en"
  - type: patent
    title: "상하부 광 재활용 구조를 갖는 표시장치 (US12317721B2, 삼성전자, 2017-11-02 우선 / 2025-05-27 등록)"
    url: "https://patents.google.com/patent/US12317721B2/en"
  - type: patent
    title: "수소 차단층을 갖는 색변환 패널 (US10712606B2, 삼성디스플레이 출원 / 현 TCL CSOT, 2016-12-27 우선 / 2020-07-14 등록)"
    url: "https://patents.google.com/patent/US10712606B2/en"
  - type: patent
    title: "오목부로 광경로를 늘린 색제어부를 갖는 표시장치 (US10707275B2, 삼성전자, 2017-11-15 우선 / 2020-07-07 등록)"
    url: "https://patents.google.com/patent/US10707275B2/en"
  - type: patent
    title: "두 발광 유닛 적층과 파장변환층을 갖는 표시장치 (US12057531B2, Semiconductor Energy Laboratory, 2018-07-20 우선 / 2024-08-06 등록)"
    url: "https://patents.google.com/patent/US12057531B2/en"
  - type: patent
    title: "투명 격벽 윗면·옆면 차광 부재와 양자점 색변환 패턴 (US10048530B1, 삼성디스플레이, 2017-07-27 우선 / 2018-08-14 등록)"
    url: "https://patents.google.com/patent/US10048530B1/en"
  - type: patent
    title: "격벽 바닥면과 옆면을 연속으로 덮는 차광층을 갖는 컬러필터 (US10185066B2, 삼성디스플레이, 2016-08-11 우선 / 2019-01-22 등록)"
    url: "https://patents.google.com/patent/US10185066B2/en"
  - type: patent
    title: "무기층 사이 양자점 색제어 요소와 컬러필터를 갖는 표시장치 (배치 방식 비교 기재) (US11271050B2, 삼성전자, 2017-11-21 우선 / 2022-03-08 등록)"
    url: "https://patents.google.com/patent/US11271050B2/en"
  - type: patent
    title: "화소 경계에 공기층을 둔 충전 패턴층 (US11342525B2, 삼성디스플레이, 2018-11-19 우선 / 2022-05-24 등록)"
    url: "https://patents.google.com/patent/US11342525B2/en"
  - type: patent
    title: "발광층 3단 적층 위 양자점·산란체 파장변환 패턴 (US12262576B2, 삼성디스플레이, 2018-09-17 우선 / 2025-03-25 등록)"
    url: "https://patents.google.com/patent/US12262576B2/en"
  - type: patent
    title: "밴드갭층과 색변환층을 갖는 OLED 표시 기판 (백색 OLED 대비 배경 기재) (US11910688B2, BOE, 2018-11-29 우선 / 2024-02-20 등록)"
    url: "https://patents.google.com/patent/US11910688B2/en"
  - type: patent
    title: "금속 격자 패턴 위 색변환층을 갖는 표시패널 (US11054690B2, 삼성디스플레이, 2017-11-15 우선 / 2021-07-06 등록)"
    url: "https://patents.google.com/patent/US11054690B2/en"
  - type: patent
    title: "무기층 굴절률과 두께를 한정한 양자점 색변환 OLED (US11818937B2, 삼성디스플레이, 2019-02-07 우선 / 2023-11-14 등록)"
    url: "https://patents.google.com/patent/US11818937B2/en"
  - type: patent
    title: "청색 화소에만 광산란층을 둔 색변환 표시장치 (원 특허) (US10714540B2, LG디스플레이, 2017-12-27 우선 / 2020-07-14 등록)"
    url: "https://patents.google.com/patent/US10714540B2/en"
  - type: patent
    title: "청색 화소에만 광산란층을 둔 색변환 표시장치 (재발행 특허) (USRE50125E1, LG디스플레이, 2022-07-14 재발행 출원 / 2024-09-10 등록)"
    url: "https://patents.google.com/patent/USRE50125E1/en"
  - type: patent
    title: "두 기판 사이 단일 색변환층을 갖는 OLED 표시장치 (US10283572B2, LG디스플레이, 2015-12-30 우선 / 2019-05-07 등록)"
    url: "https://patents.google.com/patent/US10283572B2/en"
  - type: patent
    title: "공기층 저굴절층과 격벽을 갖는 색변환 표시장치 (LCD 배경) (US11163195B2, 삼성디스플레이, 2014-08-05 우선 / 2021-11-02 등록)"
    url: "https://patents.google.com/patent/US11163195B2/en"
  - type: patent
    title: "색변환 패널을 포함한 표시장치 (LCD 배경) (US11243435B2, 삼성디스플레이, 2016-11-18 우선 / 2022-02-08 등록)"
    url: "https://patents.google.com/patent/US11243435B2/en"
  - type: patent
    title: "두 화소에 걸친 색변환층과 광확산부를 갖는 표시장치 (연차료 미납 소멸) (US10725333B2, 삼성디스플레이, 2017-02-08 우선 / 2020-07-28 등록)"
    url: "https://patents.google.com/patent/US10725333B2/en"
  - type: patent
    title: "톱니형 봉지층과 양자점 색막을 갖는 청색 OLED 패널 (US10943956B2, CSOT, 2019-05-27 우선 / 2021-03-09 등록)"
    url: "https://patents.google.com/patent/US10943956B2/en"
  - type: article
    title: "삼성디스플레이, 세계 최초 'QD'에 13.1조 투자 (삼성디스플레이 뉴스룸, 2019-10-10)"
    url: "https://news.samsungdisplay.com/20848"
  - type: article
    title: "이재용이 13조 쏟아부은 야심작…삼성디스플레이 QD-OLED 출하 (한국경제, 2021-12-01)"
    url: "https://www.hankyung.com/economy/article/202112016406g"
  - type: article
    title: "Global OLED Technology 회사 소개와 지분 구성 (OLED-Info)"
    url: "https://www.oled-info.com/global-oled-technology"
  - type: article
    title: "35 U.S.C. § 251 재발행 특허 (청구범위 확장은 등록 후 2년 이내)"
    url: "https://www.law.cornell.edu/uscode/text/35/251"
  - type: article
    title: "Samsung buys 53 US patents related to quantum dot from Merck (THE ELEC)"
    url: "https://www.thelec.net/news/articleView.html?idxno=5398"
  - type: article
    title: "Mintz Secures $150 Million Patent Litigation Settlement for Nanoco Group (Mintz)"
    url: "https://www.mintz.com/insights-center/news-press/mintz-secures-150-million-patent-litigation-settlement-nanoco-group"
---

## 1. 개요

### 1.1 청색 위에 색을 바꾸는 층을 얹는다

삼성디스플레이가 QD-OLED라는 이름으로 파는 패널은 구조가 한 줄로 설명된다. **모든 부화소가 같은 청색 OLED를 켜고, 적색·녹색 부화소 위에서만 양자점이 청색을 흡수해 긴 파장으로 바꾼다.** 청색 부화소 위에는 양자점 없이 빛을 그대로 통과시키는 층이 놓인다. 이 편은 그 윗부분, 곧 **양자점 색변환층**을 청구한 특허를 다룬다.

이 발상은 새것이 아니다. 코닥이 1991년 12월 30일 출원한 US5294870A의 독립항은 이렇게 적었다. 유기 EL 매체가 **피크 480nm 미만의 청색**을 내고, 한 화소를 부화소로 나누며, **청색을 흡수해 더 긴 파장을 내는 형광 매체를 한 부화소에만** 둔다.

<div class="fig-frame">
  <img src="/articles/2026-09-15-quantum-dot-color-conversion-layer-patents/fig1-kodak-us5294870-fig2.webp" alt="Kodak US5294870 FIG. 2: cross section of a multicolor organic EL device. Green and red fluorescent media sit under the green and red subpixels, and the blue subpixel has none." />
  <div class="fig-cap">그림 1. 코닥 US5294870A 도 2 (1991). 녹색(G)·적색(R) 부화소 아래에만 형광 매체가 있고 청색(Bp) 부화소 자리는 비어 있다</div>
</div>

명세서 본문은 지금 구조와 같은 말을 한다.

<div class="quote-box"><p>녹색과 적색을 내는 화소에도 청색 부화소와 <strong>같은 청색 발광 유기 EL 매체</strong>를 쓴다.</p></div>

그리고 한 문장이 더 있다. 형광 매체 위를 평탄화할 때 끼워 넣는 딱딱한 판보다 스핀 코팅한 평탄화층이 낫다고 하면서, 그 이유를 **「형광 매체의 윗면을 새로 만드는 평면에 더 가깝게 둘 수 있기 때문」**이라고 적었다. 코닥은 이것을 평탄화 공정의 이유로 적었고 빛의 문제로 적지는 않았다. 그러나 발광층과 색을 바꾸는 층 사이를 얼마나 띄우느냐는 2절에서 빛의 문제로 다시 나온다.

코닥은 소재도 이름으로 적었다. 청색을 내는 층에는 알루미늄 킬레이트 호스트에 **페릴렌(FD-1)** 같은 청색 형광 염료를 섞고, 적색으로 바꾸는 매체의 구체적인 예로는 **4-다이사이아노메틸렌-4H-피란 계열 형광 염료**를 들었다. 녹색 쪽은 다른 특허를 참조한다고만 적어 이 편에서는 그리지 않았다.

<div class="fig-frame">
  <img src="/articles/2026-09-15-quantum-dot-color-conversion-layer-patents/fig2-kodak-1991-materials.svg" alt="Two molecules named in Kodak US5294870: perylene, the blue fluorescent dye in the emitting layer, and the 4-dicyanomethylene-4H-pyran core of the red dye class used in the color-changing layer." />
  <div class="fig-cap">그림 2. 코닥 US5294870A 본문이 이름을 적은 두 소재. 1991년에는 양자점이 아니라 유기 형광 염료가 색을 바꿨다</div>
</div>

1996년에는 NEC가 유기 EL 위에 **색변환 매체**를 올린 구조를 등록했다(US5717289A). 두 원조의 권리는 한국의 두 회사로 갈라져 들어갔다.

<div class="tbl-wrap">

| 원조 특허 | 권리 이동 (미국 양도기록) | 만료 |
|---|---|---|
| 코닥 US5294870A (1991) | 2010-02-26 Global OLED Technology로 양도. 2009년 LG가 코닥 OLED 사업을 인수하며 세운 회사로 LG디스플레이 지분 65% | 2011-12-30 |
| NEC US5717289A (1996) | 2004-03-26 삼성SDI → 2008-12-15 삼성모바일디스플레이 → 2012-08-29 삼성디스플레이(합병) | 2017-01-29 |

</div>

삼성디스플레이가 QD-OLED를 처음 출하한 것은 2021년 말이다. **두 원조는 그 전에 모두 끝났다.**

### 1.2 분석 범위

<div class="tbl-wrap">

| 항목 | 값 |
|---|---|
| 데이터 | 구글특허 미국 등록특허 원문(독립항·법적 상태·양도기록), 2026-09-13 수집 |
| 모집단 | 15개 검색식 합집합 1,459건 |
| 1차 선별 | 독립항에 양자점·파장변환·색변환이 실제로 들어 있는 것 425건 |
| 제외 | 양자점이 발광층 자체인 자발광 소자, 액정 백라이트용 양자점 필름, 나노막대·마이크로 LED 전용 청구 |
| **분석 대상** | **316건** |
| 원문 정독 | 29건 |
| 배경기술 재판정 | 삼성디스플레이 구조 특허 120건 (사람이 전수로 읽음) |

</div>

### 1.3 왜 「QD-OLED 특허」라고 부르지 않는가

316건의 독립항을 하나씩 보면, **모든 독립항을 유기발광 소자로 한정한 특허는 26건뿐**이다. 나머지 289건은 광원을 적지 않은 독립항을 하나 이상 갖고 있다. 명세서가 쓰는 `color conversion substrate`, `wavelength conversion pattern` 같은 말은 청색 OLED 위에도, 액정 위에도, 나노막대 LED 위에도 똑같이 쓰인다. 그래서 이 편은 제품 이름이 아니라 청구한 것의 이름으로 부른다.

<div class="term-list">
  <div><dt>양자점 색변환층</dt><dd>청색을 흡수해 적색·녹색으로 바꾸는 양자점 패턴과, 청색 부화소의 투과층을 합친 층</dd></div>
  <div><dt>격벽</dt><dd>부화소마다 양자점을 가두는 벽. 잉크젯으로 양자점 잉크를 떨어뜨릴 때 둑 역할도 한다</dd></div>
  <div><dt>차광층</dt><dd>격벽이나 경계에 입혀 빛이 옆 부화소로 넘어가지 못하게 막는 층</dd></div>
  <div><dt>산란체</dt><dd>산화티타늄 같은 입자. 빛을 흩뜨려 양자점층 안에서 지나가는 길이를 늘린다</dd></div>
  <div><dt>재발행 특허</dt><dd>등록된 특허의 청구범위를 고쳐 다시 받은 특허. 미국에서는 번호 앞에 RE가 붙는다</dd></div>
</div>

## 2. 빛은 세 방향으로 샌다

양자점 색변환층이 풀어야 할 문제를 명세서들은 제각각 적었다. 모아 보면 **빛이 새는 방향 셋**으로 정리된다.

<div class="fig-frame">
  <img src="/articles/2026-09-15-quantum-dot-color-conversion-layer-patents/fig3-three-ways-light-leaks.svg" alt="Cross section of a blue OLED with a quantum dot color conversion layer on top, showing three leaks: unconverted blue going forward through a red subpixel, re-emitted green going sideways and back toward the OLED, slanted blue crossing the gap into a neighbor, and room light entering from outside." />
  <div class="fig-cap">그림 3. 청색 OLED 위 양자점 색변환층에서 빛이 새는 세 방향. 층 두께와 간격은 실제 비율이 아니다</div>
</div>

### 2.1 앞으로: 바뀌지 않은 청색이 그대로 나온다

양자점층은 두께가 한정돼 있다. 두께가 한정되면 흡수도 한정된다.

<div class="quote-box"><p>두께가 제한된 양자점 패턴은 들뜸광(예: 청색광)의 흡수율도 제한되며, <strong>흡수되지도 변환되지도 않은 청색광이 패턴에서 혼색 광으로 나온다.</strong></p><cite>US11060019B2 · 삼성전자</cite></div>

가장 먼저 나온 대책은 **양자점층 위에 컬러필터를 한 겹 더 두는 것**이다.

<div class="quote-box"><p>컬러필터층이 기판과 색변환층 사이에 있어, <strong>양자점이 변환하지 못한 청색광 일부가 바깥에서 보이는 것</strong>을 효과적으로 막는다.</p><cite>US9703191B2 · 삼성디스플레이</cite></div>

두 번째 대책은 **빛이 양자점층을 지나가는 길을 늘리는 것**이다. QD Vision의 2007년 특허 US8759850B2는 색변환 물질 사이에 넣는 산란체를 **「흡수 경로를 늘리는 데 쓰는 산란체」**라고 불렀다.

### 2.2 옆과 뒤로: 바뀐 빛에는 방향이 없다

양자점이 청색을 흡수해 다시 내는 빛은 들어온 빛의 방향을 기억하지 않는다.

<div class="quote-box"><p>양자점에서 나온 빛은 지향성이 낮아, 양자점이 색을 바꾼 빛의 <strong>상당량이 발광소자 쪽으로도 나가 표시에 기여하지 못한다.</strong></p><cite>US12057531B2 · Semiconductor Energy Laboratory</cite></div>

옆으로 간 빛은 이웃 부화소에서 나온다.

<div class="quote-box"><p>파장변환 물질이 낸 빛이 이웃 화소로 가면 의도하지 않은 화소에서 빛이 새는 <strong>빛샘 불량</strong>이 생길 수 있다.</p><cite>US10048530B1 · 삼성디스플레이</cite></div>

여기에 **거리**가 끼어든다. 청색 OLED에서 비스듬히 나간 청색은 양자점층에 닿기 전에 옆으로 이동한다. 양자점층이 멀수록 더 멀리 간다. 삼성전자의 US11271050B2는 윗판을 두는 두 방식을 이 기준으로 직접 비교했다.

<div class="quote-box"><p>양자점 색변환층을 박막으로 봉지한 OLED 위에 바로 패터닝하면, 일반 환경에 노출될 때 <strong>광발광 특성이 떨어질 수 있어 추가 봉지</strong>가 필요하고 공정이 복잡해진다. 별도 유리 기판에 형성해 붙이면 기판 두 장을 써서 비용이 늘고, <strong>OLED와 양자점 색변환층 사이 거리가 늘어 혼색</strong>이 생길 수 있다.</p><cite>US11271050B2 · 삼성전자</cite></div>

얼마나 섞이는지는 거리 하나로 정해지지 않는다. 부화소 간격과 개구율이 같이 움직인다. 아래 시뮬레이터는 그 셋만으로 계산한다.

<div class="sim-embed" data-sim="qd-layer-gap-crosstalk-demo" data-params='{"gap":10,"pitch":120,"ap":60}'>
  <template data-sim-note>단면 한 장(2차원)에서 청색 OLED 개구를 떠난 빛이 거리만큼 위에 있는 양자점 창의 어디에 떨어지는지를 기하로만 계산한 개념 모델입니다. 발광은 램버시안(각도별 세기가 코사인에 비례)으로 두었고, OLED 개구와 양자점 창의 폭은 같게 두었습니다. 굴절·전반사·흡수는 넣지 않았습니다. 사이 층의 굴절률을 모른 채 넣으면 그 값이 추정 상수가 되기 때문입니다. 실제 패널에서는 굴절률 차이로 큰 각도의 빛이 잘려 옆으로 가는 비율이 이 그림보다 작습니다. 절대값보다 거리 나누기 간격에 따라 비율이 어떻게 움직이는지를 보십시오. 세 손잡이 말고 숨은 상수는 없습니다. 실제 비율로 그리면 사이가 몇 픽셀짜리 띠가 되어 보이지 않으므로 그림의 높이만 정수배로 키웠고, 그 배율을 캔버스 왼쪽 위에 적었습니다. 빛이 떨어지는 위치와 비율은 확대하기 전의 실제 기하로 계산한 값입니다. 실측값이 아닙니다.</template>
</div>

<div class="fig-note">거리를 0으로 내리면 청색은 전부 제 부화소 창에 떨어진다. 거리를 올리거나 간격을 좁히면 옆 부화소 비율이 오른다. 개구율을 키우면 격벽이 받아내는 몫은 줄지만 옆으로 넘어가는 몫은 늘어난다. 격벽은 혼색을 막는 대신 빛을 버린다.</div>

### 2.3 밖에서: 방 안의 빛이 들어온다

마지막은 바깥에서 들어오는 빛이다. 양자점은 청색 OLED의 빛만 골라 흡수하지 않는다. 실내 조명에도 반응하고, 산란체는 들어온 빛을 되돌려 보낸다.

<div class="quote-box"><p>외광 같은 주변광이 많은 실외에서는 <strong>반사와 산란 같은 광학 문제</strong> 때문에 표시장치를 쓰기 어렵다.</p><cite>US11054690B2 · 삼성디스플레이</cite></div>

### 2.4 대책끼리 부딪힌다

세 방향의 대책은 따로 놀지 않는다. **한쪽을 막으면 다른 쪽이 열린다.** 명세서들이 그 충돌을 스스로 적었다.

- **산란체는 앞으로 새는 청색을 줄이지만 밖에서 들어온 빛을 되돌린다.** 「산란체는 외광을 반사해 명암비를 떨어뜨리므로 투과층에 청색 안료를 넣을 수 있다」(US10712606B2)
- **그래서 산란체를 줄이려는 특허가 나온다.** 「광경로가 길어지면 광산란제를 줄이거나 없앨 수 있어 투과율이 오르고 외광 반사 문제를 없앤다」(US10707275B2), 「빛을 재활용하면 광경로를 늘리려 쓰는 TiO₂ 같은 광산란제를 줄일 수 있다」(US12317721B2)
- **윗판을 따로 만들면 양자점은 보호되지만 거리가 늘고, 붙여 만들면 거리는 줄지만 양자점이 공정에 노출된다**(US11271050B2)

왜 이런 수고를 하는가에 대해서는 BOE가 배경기술에 정리해 두었다. 대형 OLED 양산품은 주로 **백색 OLED와 컬러필터**를 쓰는데 소비전력이 크고 색재현이 부족하며, 그래서 **청색 OLED와 적·녹 양자점 색변환층** 구조가 제안됐다는 것이다(US11910688B2). 그리고 BOE는 그 구조의 문제로 다시 **색순도 부족**을 들었다. 2.1절의 「앞으로 새는 청색」이다.

## 3. 갈래마다 대책이 있고, 대책마다 주인이 다르다

### 3.1 앞으로 새는 청색: 산란과 되돌려 쓰기

청구항에 산란체를 넣은 특허는 316건 중 29건이다(독립항 키워드 판정). 이 갈래에서는 권리가 여러 번 움직였다.

<div class="patent-card">
  <div class="patent-card-head">
    <span class="co">머크 → 삼성전자</span>
    <span class="num">US10545378B2</span>
  </div>
  <div class="patent-card-body">

<div class="num-grid"><div class="num-cell"><span class="k">우선일</span><span class="v">2015-02-04</span></div><div class="num-cell"><span class="k">청구</span><span class="v">광변환 물질 + 착색제 + 산란입자</span></div><div class="num-cell"><span class="k">양도</span><span class="v">2025-07-07 삼성전자</span></div><div class="num-cell"><span class="k">패밀리</span><span class="v">7개 지역</span></div><div class="num-cell"><span class="k">만료</span><span class="v">2036-05-19</span></div><div class="num-cell"><span class="k">상태</span><span class="v">존속</span></div></div>

독립항은 광원과, **광변환 물질·착색제(염료나 안료)·매트릭스·산란입자**로 만든 광변환층을 청구한다. 양자점 색변환층을 이루는 요소가 한 청구항에 모두 들어 있다. 삼성전자가 머크에서 양자점 관련 미국 특허 53건을 두 차례에 걸쳐 샀다는 보도가 있고, 이 특허의 양도일은 그중 두 번째 시기와 겹친다.

  </div>
</div>

<div class="patent-card">
  <div class="patent-card-head">
    <span class="co">QD Vision → 삼성전자</span>
    <span class="num">US8759850B2</span>
  </div>
  <div class="patent-card-body">

<div class="num-grid"><div class="num-cell"><span class="k">우선일</span><span class="v">2007-07-23</span></div><div class="num-cell"><span class="k">청구</span><span class="v">양자점 색변환 패턴 + 투명 도전층 + 광추출 구조</span></div><div class="num-cell"><span class="k">담보</span><span class="v">2016-08-05 설정 · 2016-11-30 해제</span></div><div class="num-cell"><span class="k">양도</span><span class="v">2016-12-29 삼성전자</span></div><div class="num-cell"><span class="k">피인용</span><span class="v">147</span></div><div class="num-cell"><span class="k">만료</span><span class="v">2028-07-23</span></div></div>

수집 대상 316건 가운데 피인용이 가장 많다. 담보가 풀린 지 한 달 만에 삼성전자로 넘어갔다.

  </div>
</div>

산란체의 외광 반사를 명세서에 적은 US10712606B2는 반대 방향으로 움직였다. 삼성디스플레이가 출원했고 **2022-07-21 TCL CSOT로 넘어갔다.** 이 특허의 독립항이 청구한 것은 양자점 색변환 부재와 광학필터를 덮는 **수소 차단층**이다.

### 3.2 옆과 뒤로 새는 빛: 격벽, 공진, 적층

**격벽을 청구한 특허는 69건이고 그중 64건이 삼성디스플레이다**(독립항 키워드 판정). 이 갈래는 사실상 한 회사가 쥐고 있다.

<div class="patent-card">
  <div class="patent-card-head">
    <span class="co">삼성디스플레이</span>
    <span class="num">US10185066B2</span>
  </div>
  <div class="patent-card-body">

<div class="num-grid"><div class="num-cell"><span class="k">우선일</span><span class="v">2016-08-11</span></div><div class="num-cell"><span class="k">청구 대상</span><span class="v">컬러필터</span></div><div class="num-cell"><span class="k">핵심 한정</span><span class="v">격벽 바닥면과 옆면을 연속으로 덮는 차광층</span></div><div class="num-cell"><span class="k">패밀리</span><span class="v">6개 지역</span></div><div class="num-cell"><span class="k">피인용</span><span class="v">117</span></div><div class="num-cell"><span class="k">만료</span><span class="v">2037-07-18</span></div></div>

독립항은 제1·제2 색변환층 사이의 격벽과, 그 **격벽의 바닥면과 옆면을 이어서 감싸는 차광층**을 청구한다. 차광층은 들어온 빛과 두 색변환층이 낸 빛을 모두 막는다. 구조 청구 가운데 피인용이 가장 많다. 이 특허는 4절에서 다시 나온다.

  </div>
</div>

뒤로 새는 빛에 대한 대책은 광원 쪽에서 나왔다. 소니가 2005년 출원한 US7531856B2는 반사면과 발광층 사이의 광학거리를 **색변환층이 있는 화소와 없는 화소에서 다르게** 잡는다. 색변환층이 없는 화소는 청색이 가장 세게 나오도록, 있는 화소는 변환된 빛이 가장 세게 나오도록 맞춘다는 청구다.

<div class="patent-card">
  <div class="patent-card-head">
    <span class="co">소니 → Magnolia Blue</span>
    <span class="num">US7531856B2</span>
  </div>
  <div class="patent-card-body">

<div class="num-grid"><div class="num-cell"><span class="k">우선일</span><span class="v">2005-12-06</span></div><div class="num-cell"><span class="k">청구</span><span class="v">색변환층 유무에 따른 광학거리 차등</span></div><div class="num-cell"><span class="k">피인용</span><span class="v">55</span></div><div class="num-cell"><span class="k">만료</span><span class="v">2027-03-02</span></div><div class="num-cell"><span class="k">상태</span><span class="v">존속</span></div><div class="num-cell"><span class="k">현재 권리자</span><span class="v">Magnolia Blue</span></div></div>

양도기록은 이렇다. 2015-07-15 JOLED로 양도, 2023-04-20 INCJ 담보 설정, 2024-01-31 JDI Design and Development로 양도, **2025-07-18 Magnolia Blue로 양도.** Magnolia Blue가 이 특허로 권리를 행사했는지는 확인하지 못했다.

  </div>
</div>

발광층을 여러 겹 쌓는 적층(탠덤) 구조를 색변환층과 함께 청구한 특허는 14건인데 **11건이 삼성디스플레이 밖**이다(SEL·BOE 등). 공진·광학거리를 청구한 6건도 5건이 삼성디스플레이 밖이다. 삼성디스플레이 쪽 대표는 US12262576B2로, 발광층 세 겹 가운데 두 겹이 청색·한 겹이 녹색인 적층 위에 **양자점과 산란체를 담은 파장변환 패턴**, 그 위 컬러필터, 둘 사이의 무기층을 청구했다(피인용 69, 2039-07-10 만료).

### 3.3 밖에서 들어오는 빛: 편광판을 없앤다

OLED 표시장치는 외광 반사를 줄이려고 편광판을 둔다. 양자점 색변환층 위의 컬러필터가 그 일을 대신할 수 있다는 것이 이 갈래다.

<div class="quote-box"><p>컬러필터가 외광을 상당량 흡수하므로 <strong>편광판 등을 더하지 않고도</strong> 외광 반사를 줄일 수 있다.</p><cite>US11818937B2 · 삼성디스플레이</cite></div>

LG디스플레이도 같은 목표를 적었다. 원 특허 US10714540B2의 명세서는 **「OLED가 내는 단색광을 투과하는 컬러필터를 색변환층 아래에 두어 편광판 없이 외광 반사를 줄이는 표시장치」**를 과제로 들었다. 독립항은 청색 OLED 위 적·녹 부화소에 색변환층을, **청색 부화소에만 광산란층**을 두고 그 산란층 옆면이 블랙매트릭스에 닿게 한다.

<div class="patent-card">
  <div class="patent-card-head">
    <span class="co">LG디스플레이</span>
    <span class="num">US10714540B2 → USRE50125E1</span>
  </div>
  <div class="patent-card-body">

<div class="num-grid"><div class="num-cell"><span class="k">원 특허 등록</span><span class="v">2020-07-14</span></div><div class="num-cell"><span class="k">재발행 출원</span><span class="v">2022-07-14</span></div><div class="num-cell"><span class="k">재발행 등록</span><span class="v">2024-09-10</span></div><div class="num-cell"><span class="k">청구항</span><span class="v">21개 → 60개</span></div><div class="num-cell"><span class="k">독립항</span><span class="v">3개 → 4개</span></div><div class="num-cell"><span class="k">만료</span><span class="v">2038-12-19</span></div></div>

**재발행 출원일은 원 특허 등록일에서 정확히 2년째 되는 날이다.** 미국 특허법은 청구범위를 넓히는 재발행을 등록 후 2년 안에만 허용한다(35 U.S.C. § 251). 원 특허의 독립항 1은 광원을 「유기발광다이오드」로 적었는데, 재발행 특허에 새로 생긴 독립항 26은 같은 구조를 **「발광소자」**로만 적었다. 이 변화가 어떤 제품에 어떤 의미인지는 판단하지 않는다.

  </div>
</div>

LG디스플레이의 더 이른 접근은 달랐다. 2015년 우선일의 US10283572B2는 두 기판 사이 **충전재에 색변환 물질을 섞어 굳힌 단일 색변환층**과 컬러필터를 청구했다. 독립항은 그 층이 적색·녹색 컬러필터 각각보다 넓어 둘에 걸쳐 놓인다고 적었다. 부화소마다 나눠 담는 방식과 다른 출발점이다.

## 4. 윗판은 LCD에서 먼저 쓰였다

### 4.1 같은 특허, 같은 윗판, 다른 광원

3.2절의 US10185066B2를 다시 보자. 이 특허의 배경기술은 액정표시장치로 시작한다. 컬러필터가 빛을 3분의 1로 줄이니 그 자리를 광발광 층으로 바꾼 **광발광 LCD**가 제안됐다는 설명이다. 그런데 도면은 두 장이다.

<div class="fig-grid-2">
  <img src="/articles/2026-09-15-quantum-dot-color-conversion-layer-patents/fig4a-us10185066-fig7-lcd.webp" alt="US10185066 FIG. 7: a backlight 300 under a liquid crystal panel 200, with color filter 100b on top." />
  <img src="/articles/2026-09-15-quantum-dot-color-conversion-layer-patents/fig4b-us10185066-fig8-oled.webp" alt="US10185066 FIG. 8: an organic light-emitting display panel 400 with the same color filter 100b on top." />
</div>

<div class="fig-caption-row"><div>그림 4(왼쪽). 도 7: 백라이트(300) 위 액정 패널(200), 그 위 윗판 100b</div><div>그림 4(오른쪽). 도 8: 유기발광 패널(400) 위에 <strong>같은 윗판 100b</strong></div></div>

**한 특허 안에서 같은 윗판을 액정 위에도, 유기발광 패널 위에도 올렸다.** 청구항은 그 윗판을 「컬러필터」로만 청구하고 광원을 적지 않는다. 윗판은 처음부터 광원을 가리지 않는 부품으로 설계됐다.

### 4.2 명세서가 무엇을 배경으로 쓰였나

이것이 한 특허의 사정인지 확인하려고, 삼성디스플레이가 우선일 2020년까지 낸 구조 특허 120건의 본문을 전부 읽었다. 기준은 본문 전체에서 LCD와 OLED를 언급한 횟수다. LCD를 10회 이상 적고 그 수가 OLED와 무기 LED 언급을 합친 것의 두 배를 넘으면 「LCD 중심」으로 셌다. 「LCD, OLED 등 다양한 표시장치」 같은 상투적 나열은 이 기준에서 걸러진다.

<div class="fig-frame">
  <img src="/articles/2026-09-15-quantum-dot-color-conversion-layer-patents/fig5-lcd-to-oled-framing.svg" alt="Stacked bars for Samsung Display color conversion layer patents by priority period. Up to 2016: 10 LCD-centered, 1 OLED-centered, 2 other out of 13. 2017 to 2018: 11, 11 and 9 out of 31. 2019 to 2020: 2, 24 and 50 out of 76. A line marks Samsung Display's October 2019 announcement." />
  <div class="fig-cap">그림 5. 삼성디스플레이 양자점 색변환층 구조 특허의 배경. 2016년 이전 13건 중 10건이 LCD 중심이고, 2019~2020년 76건 중에서는 2건으로 줄었다</div>
</div>

2016년 이전 13건의 배경은 이렇게 시작한다.

<div class="quote-box"><p>형광체를 포함한 색변환층을 위 기판에 쓰면 LCD의 시야각과 색재현은 좋아지지만 <strong>광추출 효율이 떨어질 수 있다.</strong></p><cite>US11163195B2 · 삼성디스플레이 · 2014</cite></div>

<div class="quote-box"><p>액정표시장치의 <strong>편광판과 컬러필터에서 빛 손실</strong>이 생긴다. 그래서 손실을 줄인 고효율 표시장치로 색변환 패널을 포함한 표시장치가 제안됐다.</p><cite>US11243435B2 · 삼성디스플레이 · 2016</cite></div>

그 10건 가운데 **독립항에 액정·편광판·백라이트를 적은 것은 한 건도 없다.** 2019년 10월 10일 삼성디스플레이는 13조 1천억 원 투자를 발표하며 「대형 디스플레이 기술의 방향을 기존 LCD에서 QD디스플레이로 전환」한다고 밝혔다. 그 앞뒤로 명세서의 배경이 LCD에서 OLED로 넘어갔다. 2019~2020년의 「혼합」 50건 중 상당수는 OLED와 나노막대·마이크로 LED를 함께 적었다.

### 4.3 청구항에 광원을 적지 않는 회사

윗판이 광원을 가리지 않는다는 것은 청구항에서도 드러난다. 재료 청구를 뺀 구조·공정 특허에서, 모든 독립항을 유기발광 소자로 한정한 비율을 권리자별로 셌다.

<div class="fig-frame">
  <img src="/articles/2026-09-15-quantum-dot-color-conversion-layer-patents/fig6-claims-naming-organic-emitter.svg" alt="Bar chart of the share of structure and process patents whose every independent claim names an organic light emitter: Samsung Display 3 percent, 6 of 188; Samsung Electronics 18 percent; BOE 17 percent; LG Display 18 percent; CSOT group 37 percent, 7 of 19." />
  <div class="fig-cap">그림 6. 모든 독립항이 유기발광 소자로 한정된 비율. 삼성디스플레이는 188건 중 6건(3%), CSOT 계열은 19건 중 7건(37%)</div>
</div>

**삼성디스플레이는 188건 중 6건만 광원을 유기발광으로 한정했다.** 이 편 대상의 3분의 2 가까이를 가진 회사가, 그 권리의 거의 전부를 광원 없이 적었다. 액정 위에서 먼저 쓰인 윗판이 유기발광 위로 옮겨 탔고, 그 청구항에는 옮겨 탈 때 걸릴 광원 한정이 처음부터 없었다.

### 4.4 놓은 특허와 법정에 가지 않은 특허

316건 중 **9건은 이미 소멸했고 대부분 연차료를 내지 않아서다.** 피인용 47건인 삼성디스플레이 US10725333B2도 그중 하나로, 명세서에 액정과 유기발광 실시예를 함께 적은 특허다. 놓은 이유는 드러나 있지 않다.

소송 기록도 찾았다. 모집단 1,459건의 법적 이벤트를 전부 확인했더니 소송 표시가 붙은 것은 1건이었고, **분석 대상 316건에는 한 건도 없었다.** 같은 기간 양자점을 둘러싼 큰 소송은 색변환층이 아니라 **양자점 입자를 만드는 방법**에서 났다. 영국 Nanoco가 양자점 합성·필름 특허로 삼성을 상대로 낸 소송이 2023년 1억 5천만 달러 합의로 끝났는데, 피고 제품은 양자점 필름을 쓴 LCD TV였다.

## 5. 이 분석이 말하지 않는 것

- **「청구항에 LCD 한정이 없다」는 청구 문언에 대한 사실이다.** 어느 제품이 그 청구항에 해당하는지는 판단하지 않았다
- **「구조 특허 대부분이 LCD용」이 아니다.** 316건 중 배경기술이 LCD 중심인 것은 14%다. 피인용 상위 10건 중에서도 2건이다. 성립하는 것은 **삼성디스플레이 초기 특허의 시간 순서**뿐이다
- US10185066B2는 배경기술이 LCD지만 본문에 OLED 실시예가 있다. 「LCD 전용」 특허가 아니다
- 격벽 69건, 산란체 29건, 적층 14건은 독립항 키워드로 판정한 수다. 원문을 사람이 읽은 것은 29건과 배경기술 120건이다
- 미국 등록특허만 다뤘다. 한국·중국 등록과 심사 중인 출원은 빠져 있다. 소송 기록은 미국 법원에 비해 다른 나라가 성기다
- 판독한 29건 사이에 서로 인용한 관계는 없었다. 이 편의 흐름은 인용 계보가 아니라 명세서가 적은 문제를 묶은 것이다
- Magnolia Blue의 권리 행사 여부, LG디스플레이와 삼성디스플레이 사이의 양자점 색변환층 라이선스 여부는 확인하지 못했다

## 6. 언제 풀리는가

<div class="tbl-wrap">

| 만료 | 특허 | 갈래 | 현재 권리자 |
|---|---|---|---|
| 2011-12-30 (끝) | US5294870A | 원조: 청색 위 형광 매체 | Global OLED Technology |
| 2017-01-29 (끝) | US5717289A | 원조: 색변환 매체 | 삼성디스플레이 |
| 2027-03-02 | US7531856B2 | 뒤로: 광학거리 차등 | Magnolia Blue |
| 2027-12-30 | US7659661B2 | 단색 발광 + 색변환층 | 삼성디스플레이 |
| 2028-07-23 | US8759850B2 | 앞으로: 양자점 색변환 부품 | 삼성전자 |
| 2036-05-19 | US10545378B2 | 앞으로: 착색제·산란입자 | 삼성전자 |
| 2037-07-18 | US10185066B2 | 옆으로: 격벽 차광 | 삼성디스플레이 |
| 2038-12-19 | USRE50125E1 | 밖에서: 편광판 없는 구조 | LG디스플레이 |
| 2039-07-10 | US12262576B2 | 뒤로: 적층 광원 + 양자점 | 삼성디스플레이 |

</div>

청색 위에 색을 바꾸는 층을 얹는다는 생각의 권리는 이미 두 번 끝났다. 지금 남은 권리는 그 층에서 **빛이 새는 세 방향을 어떻게 막느냐**에 걸려 있고, 가장 두꺼운 묶음은 액정 위에서 먼저 쓰인 윗판이다. 그리고 2019~2020년의 50건은 이미 유기발광과 무기 LED를 한 명세서에 함께 적고 있다.

## 7. 부록: 원문을 읽은 핵심 특허

<div class="tbl-wrap">

| 번호 | 현재 권리자 | 우선일 | 갈래 | 상태 |
|---|---|---|---|---|
| US5294870A | Global OLED Technology | 1991-12-30 | 원조 | 만료 |
| US5717289A | 삼성디스플레이 | 1996-01-30 | 원조 | 만료 |
| US7659661B2 | 삼성디스플레이 | 2004-11-17 | 단색 발광 + 색변환층 | 존속 |
| US7531856B2 | Magnolia Blue | 2005-12-06 | 뒤로 · 공진 | 존속 |
| US8759850B2 | 삼성전자 | 2007-07-23 | 앞으로 · 산란 | 존속 |
| US11163195B2 | 삼성디스플레이 | 2014-08-05 | LCD 배경 · 격벽 | 존속 |
| US10545378B2 | 삼성전자 | 2015-02-04 | 앞으로 · 착색제·산란 | 존속 |
| US9703191B2 | 삼성디스플레이 | 2015-09-02 | 앞으로 · 컬러필터 | 존속 |
| US10283572B2 | LG디스플레이 | 2015-12-30 | 충전재 속 단일 변환층 | 존속 |
| US10185066B2 | 삼성디스플레이 | 2016-08-11 | 옆으로 · 격벽 차광 | 존속 |
| US11243435B2 | 삼성디스플레이 | 2016-11-18 | LCD 배경 | 존속 |
| US10712606B2 | TCL CSOT | 2016-12-27 | 수소 차단 · 산란 반사 기재 | 존속 |
| US10725333B2 | 삼성디스플레이 | 2017-02-08 | 옆으로 · 격벽 | 소멸(연차료) |
| US10048530B1 | 삼성디스플레이 | 2017-07-27 | 옆으로 · 격벽 차광 | 존속 |
| US11060019B2 | 삼성전자 | 2017-10-12 | 앞으로 · 흡수 한계 기재 | 존속 |
| US12317721B2 | 삼성전자 | 2017-11-02 | 앞으로 · 재활용 | 존속 |
| US10707275B2 | 삼성전자 | 2017-11-15 | 앞으로 · 광경로 | 존속 |
| US11054690B2 | 삼성디스플레이 | 2017-11-15 | 밖에서 · 금속 격자 | 존속 |
| US11271050B2 | 삼성전자 | 2017-11-21 | 배치 방식 비교 | 존속 |
| US10714540B2 | LG디스플레이 | 2017-12-27 | 밖에서 · 청색 화소 산란층 | 존속 |
| USRE50125E1 | LG디스플레이 | 2017-12-27 | 위 특허의 재발행 | 존속 |
| US12057531B2 | SEL | 2018-07-20 | 뒤로 · 적층 | 존속 |
| US12262576B2 | 삼성디스플레이 | 2018-09-17 | 뒤로 · 적층 + 양자점 | 존속 |
| US11342525B2 | 삼성디스플레이 | 2018-11-19 | 옆으로 · 공기층 경계 | 존속 |
| US11910688B2 | BOE | 2018-11-29 | 백색 OLED 대비 배경 | 존속 |
| US11818937B2 | 삼성디스플레이 | 2019-02-07 | 밖에서 · 편광판 없음 | 존속 |
| US10943956B2 | CSOT | 2019-05-27 | 봉지 위 직접 · 톱니 봉지층 | 존속 |

</div>
