Repository: lackmang-code/display-now

File: src/content/articles/2026-09-22-blue-upconversion-oled-low-voltage.md
---
title: "2.7V로 1000니트를 낸 청색 업컨버전 OLED"
searchTitle: "청색 업컨버전 OLED 저전압 구동, 삼중항 차단층(TBL)과 삼중항-삼중항 소멸 TTA"
summary: "청색 OLED는 대부분 2.7V가 겨우 켜지기 시작하는 전압입니다. 도쿄과학대 연구진은 삼중항이 양극 쪽으로 새는 길을 막아, 같은 2.7V에서 1000니트를 냈습니다. 낮은 에너지를 두 번 모아 청색을 만드는 방식입니다. 다만 이 방식의 효율 천장은 5.5%이고, 지금은 그 32%에 와 있습니다."
section: paper
reporter: PEER
publishedAt: 2026-09-22
collectWeekStart: '2026-09-14'
readingMinutes: 10
tags: [청색 OLED, 업컨버전, 삼중항-삼중항 소멸, 삼중항 차단층, 저전압 구동, 엑시톤 소광, 도쿄과학대]
sources:
  - type: paper
    title: "Blue Upconversion Organic Light-Emitting Diodes Achieving 1000 cd m-2 With an Operating Voltage of 2.7 V by Suppressing Interfacial Exciton Quenching"
    url: "https://doi.org/10.1002/adfm.78490"
featured: true
paywallAfter: 0
---

<div class="paper-card">
  <div><span class="label">논문</span><a href="https://doi.org/10.1002/adfm.78490" target="_blank" rel="noopener">Blue Upconversion Organic Light-Emitting Diodes Achieving 1000 cd m<sup>−2</sup> With an Operating Voltage of 2.7 V by Suppressing Interfacial Exciton Quenching</a></div>
  <div><span class="label">저자</span><span>제1저자 Q.-J. Shui, 교신 S. Izawa <span class="dim">(일본 도쿄과학대 재료구조연구소)</span> 외 총 6인</span></div>
  <div><span class="label">게재</span><span>Advanced Functional Materials, e78490 · 2026-09-17 온라인 공개 · <code>DOI 10.1002/adfm.78490</code></span></div>
</div>

청색 OLED에는 전압의 바닥이 있다. 청색 광자 하나가 2.7전자볼트쯤이라, 전자와 정공을 그만한 에너지로 만나게 하려면 **대체로 3V 안팎이 든다.**

실제로 최신 청색 OLED들을 모아 보면 1000니트를 내는 데 **3~6V**가 필요하다. 2.7V는 많은 소자에서 이제 막 빛이 보이기 시작하는 전압이다.

도쿄과학대 연구진은 **같은 2.7V에서 1000니트**를 냈다. 100니트는 **1.8V**다. 리튬이온 전지 한 셀(3.7V) 안에서 도는 값이다.

비결은 에너지를 한 번에 넣지 않는 데 있다. **낮은 에너지 상태를 둘 만들어 합친다.** 삼중항 두 개가 부딪혀 더 높은 에너지의 발광 상태를 만드는 업컨버전이다.

이번 논문이 한 일은 그 삼중항이 **양극 쪽으로 새어 나가 사라지는 길을 막은 것**이다. 막았더니 소자가 켜지기 시작하는 문턱 전류가 20분의 1로 내려갔다.

그리고 이 기사가 짚을 것은 그 다음이다. **이 방식의 효율 천장은 5.5%이고, 지금은 그 32%에 와 있다.** 전압이 낮다는 것과 전력을 덜 쓴다는 것은 같은 말이 아니다.

## 1. 청색을 2.7V로 켤 수 있는 이유는 무엇인가

**전기로 만든 것은 청색이 아니기 때문이다.** 이 소자에서 전기 주입이 직접 만드는 것은 두 재료가 맞닿은 면의 **전하이동(CT) 상태**이고, 그것은 청색 광자보다 에너지가 낮다.

그 CT 상태의 75%는 스핀 통계상 삼중항이다. 삼중항 CT 상태는 덱스터 방식으로 옆 재료의 **삼중항(T<sub>1</sub>)**으로 넘어간다. 여기까지가 낮은 에너지의 세계다.

청색은 그다음에 만들어진다. **삼중항 두 개가 만나 하나가 높은 에너지의 단일항이 되고**, 그 단일항이 청색 빛을 낸다. 이것이 삼중항-삼중항 소멸 업컨버전(TTA-UC)이다.

그래서 이 소자는 **광자 에너지보다 낮은 전압에서 청색을 낸다.** 선행 연구에서는 1.47V에서 청색 전계발광이 보고됐다고 논문은 적는다.

<figure class="fig-single">
  <img src="/articles/2026-09-22-blue-upconversion-oled-low-voltage/fig1-device-mechanism.webp" alt="세 칸 그림. (A) 업컨버전 OLED의 층 구조로 유리, ITO, 정공주입층, 1,2-ADN 발광층 겸 정공수송층, NDI-HF 전자수송층, 전자주입층, 전극이 쌓여 있고 계면에서 전하이동 상태가 삼중항으로 바뀌어 삼중항-삼중항 소멸로 청색을 내는 흐름이 표시돼 있다. (B) 에너지 도식으로 전하이동 상태의 75퍼센트가 삼중항이 되고 두 삼중항이 합쳐져 단일항이 되어 발광하는 경로와, 그와 경쟁하는 비발광 감쇠 경로가 나란히 그려져 있다. (C) 왼쪽은 기존 업컨버전 OLED에서 삼중항이 계면으로 가서 꺼지는 그림, 오른쪽은 삼중항 차단층을 넣어 삼중항이 발광층 안에 갇힌 그림" />
  <figcaption>그림 1. (A) 소자 구조. 1,2-ADN이 정공수송층이자 업컨버전 호스트다. (B) 동작 원리. 전기가 만드는 것은 <b>낮은 에너지의 전하이동 상태</b>이고, 청색은 삼중항 둘이 합쳐져 만들어진다. 이 경로는 비발광 감쇠(k<sub>D</sub>)와 경쟁한다. (C) 이 논문의 전략. <b>삼중항 차단층(TBL)으로 삼중항이 양극 쪽 계면으로 가는 것을 막는다.</b> <span class="src">Advanced Functional Materials (2026) Fig. 1, CC BY 4.0</span></figcaption>
</figure>

## 2. 그런데 왜 낮은 전류에서는 효율이 나오지 않았나

**삼중항 둘이 만나야 하는 과정이라, 삼중항이 드물면 만날 일이 없기 때문이다.** 업컨버전은 두 개가 부딪히는 2차 과정이고, 혼자 꺼지는 것은 1차 과정이다. 삼중항이 적으면 1차가 이긴다.

그래서 업컨버전 소자에는 **문턱 전류밀도**가 생긴다. 그 아래에서는 효율이 바닥이고, 그 위로 올라가야 효율이 붙는다. 밝기를 전류에 대해 로그로 그리면 기울기가 2에서 1로 꺾이는데, 그 꺾이는 지점이 문턱이다.

기준 소자가 그랬다. 1mA/cm²에서 외부양자효율이 **0.10%**에 그쳤고, 30mA/cm² 부근까지 올라가서야 0.27%에 닿았다. 100니트를 내는 데 **3.7V**가 필요했다.

낮은 전압으로 쓰려면 낮은 전류에서 효율이 나와야 하는데, 원리상 그 자리가 가장 불리했던 셈이다.

## 3. 삼중항이 어디로 새는지 네 가지로 확인했다

**양극 쪽 산화몰리브덴(MoO<sub>3</sub>) 계면이 범인이었다.** 연구진은 소자를 건드리기 전에 광학 실험으로 먼저 확인했다.

백금 포르피린으로 삼중항을 만들어 같은 호스트에서 업컨버전을 일으키는 필름을 만들고, MoO<sub>3</sub>를 붙여 봤다. **업컨버전 발광이 약 97% 사라졌다.** 그 사이에 mcp 층을 끼우자 발광이 거의 원래대로 돌아왔다.

소자에서도 같은 방향이 나왔다. 250mA/cm²에서 전계발광 감쇠를 재니, mcp를 넣은 쪽의 **지연 발광 수명이 더 길었다.** 삼중항이 덜 꺼진다는 뜻이다.

**삼중항이 실제로 양극까지 걸어간다는 증거**도 따로 만들었다. 양극 바로 옆에 라디칼 발광체를 3% 섞은 5nm 층을 심어 두었더니, 전계발광 스펙트럼에 **그 층의 빛이 같이 나왔다.** 계면에서 생긴 엑시톤이 반대편까지 이동한 것이다.

두께 실험이 이를 뒷받침한다. 호스트를 50nm에서 200nm로 두껍게 하자 효율이 약 두 배가 됐다. **양극에서 멀어진 만큼 덜 꺼진 것**이다. 다만 저항이 커져 낮은 전압에서 전류가 흐르지 않아 실용적이지 않았다.

<figure class="fig-single">
  <img src="/articles/2026-09-22-blue-upconversion-oled-low-voltage/fig3-quenching-evidence.webp" alt="다섯 칸 그림. (A) 백금 포르피린이 빛을 흡수해 삼중항을 만들고 1,2-ADN에서 삼중항-삼중항 소멸로 단일항이 된 뒤 TBPe로 에너지가 옮겨 청색을 내는 광업컨버전 실험 모식도. (B) 광업컨버전 발광 스펙트럼으로 MoO3가 닿은 시료는 발광이 거의 사라지고 mcp를 끼운 시료는 회복된다. (C) 여기 세기에 따른 업컨버전 세기로, MoO3 시료만 낮은 세기에서 기울기 2의 구간이 길다. (D) 250 mA/cm2에서 잰 전계발광 감쇠로 mcp를 넣은 소자의 지연 성분이 더 오래 남는다. (E) 양극 쪽에 심은 라디칼 발광체 층의 빛이 전계발광 스펙트럼에 함께 나타난 결과" />
  <figcaption>그림 3. (A) 광업컨버전 실험 구성. (B) MoO<sub>3</sub>가 닿으면 <b>업컨버전 발광이 약 97% 사라지고</b>, mcp를 끼우면 돌아온다. (C) 여기 세기 의존성. MoO<sub>3</sub> 시료만 낮은 세기에서 기울기 2 구간이 길다. (D) 250mA/cm²에서 잰 전계발광 감쇠. mcp 쪽 지연 성분이 더 길다. (E) 양극 옆에 심은 라디칼 발광체의 빛이 함께 나온다. <b>엑시톤이 양극까지 이동한다는 직접 증거다.</b> <span class="src">Advanced Functional Materials (2026) Fig. 3, CC BY 4.0</span></figcaption>
</figure>

## 4. 막는 층 하나로 문턱 전류가 20분의 1이 됐다

**삼중항 에너지가 높은 재료를 양극과 호스트 사이에 10nm 끼운 것이 전부다.** 삼중항이 그 층으로 넘어가지 못하니 발광층 안에 갇힌다.

효과는 문턱에서 나타났다. 문턱 전류밀도가 **20mA/cm²에서 1mA/cm²로** 내려갔다. 밝기-전류 곡선에서 기울기 2가 1로 꺾이는 지점도 같은 만큼 왼쪽으로 옮겨 갔다.

효율도 함께 올라갔다. 1mA/cm²에서 0.10%였던 외부양자효율이 **0.4%대로** 올랐고, 최고값도 0.27%에서 0.5%대가 됐다. 전압-밝기 곡선 전체가 왼쪽으로 밀렸다.

**대가는 저항이다.** 층을 하나 더 지나야 하니 같은 전압에서 흐르는 전류가 줄었다. 이 교환이 뒤에서 소자 설계를 가르는 기준이 된다.

<figure class="fig-single">
  <img src="/articles/2026-09-22-blue-upconversion-oled-low-voltage/fig2-tbl-effect.webp" alt="다섯 칸 그림. (A) 전류밀도에 따른 외부양자효율로 mcp를 넣은 소자가 낮은 전류에서 이미 0.5퍼센트대이고 기준 소자는 0.1퍼센트에서 시작해 천천히 올라간다. (B) 전압에 따른 밝기로 mcp 소자 곡선이 왼쪽으로 옮겨 있다. (C) 두 소자의 전계발광 스펙트럼이 거의 같다. (D) 로그 축의 밝기-전류 곡선으로 기울기 2에서 1로 꺾이는 문턱이 mcp 소자에서 훨씬 왼쪽에 있다. (E) 전압에 따른 전류밀도로 mcp 소자의 전류가 더 작다" />
  <figcaption>그림 2. (A) 전류밀도에 따른 효율. <b>mcp를 넣으면 낮은 전류에서 이미 효율이 붙는다.</b> (B) 전압-밝기. (C) 발광 스펙트럼은 그대로다. (D) 기울기 2에서 1로 꺾이는 <b>문턱이 왼쪽으로 옮겨 갔다.</b> (E) 전압에 따른 전류. <b>막는 층을 넣은 대가로 전류는 줄었다.</b> <span class="src">Advanced Functional Materials (2026) Fig. 2, CC BY 4.0</span></figcaption>
</figure>

## 5. 도핑까지 더해 1.8V에 100니트, 2.7V에 1000니트

**발광은 호스트가 아니라 도판트가 맡게 했다.** 호스트에 파란 형광 도판트(TBPe)를 섞으면 업컨버전으로 만들어진 단일항이 도판트로 옮겨 가 더 잘 빛난다. 발광 봉우리는 462nm다.

차단층 두께를 바꿔 가며 비교하니 **두꺼울수록 효율이 올라가고 전류는 줄었다.** 20nm 차단층에 50nm 호스트를 쓴 소자가 외부양자효율 **1.76%**로 가장 높았다. 같은 재료계의 앞선 보고(1.37%)보다 28.5% 높고, 청색 업컨버전 OLED 최고 기록이라고 적는다.

그런데 **가장 효율이 높은 소자가 가장 쓸 만한 소자는 아니었다.** 저항이 커서 낮은 전압에서 밝기가 안 나온다. 차단층 5nm에 호스트 25nm인 소자가 균형이 가장 좋았다.

그 소자가 **100니트를 1.8V에서, 1000니트를 2.7V에서** 냈다. 논문이 모아 놓은 최신 청색 OLED들과 비교하면 두 밝기 모두에서 가장 낮은 전압이다.

<figure class="fig-single">
  <img src="/articles/2026-09-22-blue-upconversion-oled-low-voltage/fig4-doped-devices.webp" alt="네 칸 그림. (A) 전류밀도에 따른 외부양자효율로 차단층이 두꺼울수록 효율이 높고 20나노미터 소자가 1.76퍼센트로 가장 높다. (B) 전압에 따른 전류밀도와 밝기로, 차단층 5나노미터 소자가 1.8볼트에서 100 cd/m2, 2.7볼트에서 1000 cd/m2에 닿는다. (C) 최신 청색 OLED들이 100 cd/m2를 내는 데 필요한 전압을 발광 파장에 대해 흩뿌린 그림으로 이 연구가 가장 아래에 있다. (D) 같은 방식으로 1000 cd/m2 기준을 비교한 그림" />
  <figcaption>그림 4. (A) 도판트를 섞은 소자들의 효율. 차단층이 두꺼울수록 효율이 오른다. (B) 전압-전류-밝기. <b>차단층 5nm 소자가 1.8V에서 100니트, 2.7V에서 1000니트에 닿는다.</b> (C)(D) 최신 청색 OLED들과의 전압 비교. 가로축은 발광 파장, 세로축은 그 밝기를 내는 데 필요한 전압이다. <span class="src">Advanced Functional Materials (2026) Fig. 4, CC BY 4.0</span></figcaption>
</figure>

## 6. 삼중항만 높으면 되는 줄 알았는데 아니었다

**삼중항 에너지가 충분히 높은 재료 넷을 넣어 보니, 문턱은 모두 내려갔지만 전압은 하나만 달랐다.** mcp·CBP·Simcp2는 1.5V 부근에서 청색이 켜졌는데, TCTA는 2.2V가 넘어야 켜졌다.

원인은 삼중항이 아니라 **정공이 들어가는 길**이었다. 광전자 수율 분광으로 HOMO 준위를 재니 호스트가 −6.10eV, mcp −6.18, CBP −6.11, Simcp2 −6.20으로 호스트보다 깊었다. **TCTA만 −5.85로 얕았다.**

차단층의 HOMO가 호스트보다 깊으면 정공이 **내리막으로** 들어간다. 얕으면 오르막이라 외부 전기장이 밀어 줘야 하고, 그 힘이 곧 전압이 된다.

그래서 논문은 차단층의 조건을 셋으로 정리한다. **호스트보다 높은 삼중항 에너지, 호스트보다 깊은 HOMO, 그리고 저항을 키우지 않는 두께.** 삼중항만 보고 고르면 문턱은 내려가도 전압은 오른다.

<figure class="fig-single">
  <img src="/articles/2026-09-22-blue-upconversion-oled-low-voltage/fig5-tbl-selection.webp" alt="다섯 칸 그림. (A) 차단층 후보 네 가지 mcp, CBP, Simcp2, TCTA의 분자 구조. (B) 전류밀도에 따른 밝기로 네 재료 모두 문턱이 1 mA/cm2 부근으로 내려간다. (C) 전압에 따른 밝기로 TCTA 소자만 곡선이 오른쪽으로 크게 밀려 2.2볼트 넘어야 켜진다. (D) 광전자 수율 분광 측정으로 각 재료의 HOMO 준위를 구한 그래프. (E) 에너지 준위 정렬 도식으로 TCTA는 마이너스 5.85 eV로 호스트 마이너스 6.10보다 얕아 정공 주입이 오르막이고 나머지 셋은 내리막이다" />
  <figcaption>그림 5. (A) 차단층 후보 넷. (B) 전류에 따른 밝기. <b>문턱은 넷 다 1mA/cm² 부근으로 내려갔다.</b> (C) 전압에 따른 밝기. <b>TCTA만 2.2V가 넘어야 켜진다.</b> (D) 광전자 수율 분광으로 잰 HOMO 준위. (E) 정렬 도식. TCTA(−5.85eV)는 호스트(−6.10eV)보다 얕아 정공 주입이 오르막이다. <span class="src">Advanced Functional Materials (2026) Fig. 5, CC BY 4.0</span></figcaption>
</figure>

## 7. 전압이 낮으면 전력도 낮아지나

**그렇지 않다. 전력은 전압과 전류의 곱이고, 이 소자가 낮춘 것은 전압 쪽이다.** 이 구분이 이 논문을 산업 쪽에서 읽을 때 가장 중요한 자리다.

외부양자효율 1.76%는 **이론 최대치 5.5%의 약 32%**다. 논문이 그 5.5%를 어떻게 계산했는지도 밝혀 두었다. 스핀 통계 75% × 업컨버전 최대 50% × 도핑막 발광효율 73% × **광추출 20%**다.

여기서 50%는 원리상 빼도 박도 못하는 값이다. **삼중항 두 개로 단일항 하나를 만들기 때문**이다. 그래서 이 방식의 천장은 처음부터 일반 청색 OLED보다 훨씬 낮다.

효율이 낮으면 같은 밝기를 내는 데 **전류가 더 든다.** 전압을 절반으로 낮춰도 전류가 몇 배로 늘면 전력은 오히려 커질 수 있다. 그런데 **논문에는 전력효율(lm/W) 값이 없다.**

그렇다고 저전압이 헛것은 아니다. **전지 한 셀로 직접 구동할 수 있다는 것**은 전력과 별개의 이점이다. 승압 회로를 빼면 부품과 두께가 줄고, 구동 전압이 낮으면 회로 쪽 설계 여유도 생긴다.

논문이 드는 또 하나는 수명이다. 효율이 낮은 전류 구간에서 올라가면 **같은 밝기를 더 낮은 전류로** 낼 수 있어 소자에 걸리는 스트레스가 줄어든다는 것이다. 다만 이 논문에 수명 측정은 없다.

## 8. 초록과 본문 사이

**첫째, 1.76%와 2.7V는 서로 다른 소자의 값이다.** 효율이 가장 높은 소자(차단층 20nm·호스트 50nm)는 저항이 커서 낮은 전압에서 밝기가 안 나온다. 1.8V·2.7V를 낸 소자는 차단층 5nm·호스트 25nm 쪽이고, 그 효율은 1.4% 안팎이다.

**둘째, 수명 270시간은 이 논문의 측정이 아니다.** 본문이 인용한 값은 같은 재료계의 **앞선 연구**에서 1000니트 기준 LT50이다. 이번 차단층 소자의 수명은 재지 않았다.

**셋째, 청색이라고 다 같은 청색이 아니다.** 발광 봉우리는 462nm이고 반치폭 값은 본문에 없다. 논문 스스로 결론에서 **색순도를 앞으로의 과제**로 꼽는다. 447nm에 반치폭 20nm인 좁은 청색 사례가 있었지만 그 막의 발광효율이 낮아 소자 효율이 떨어졌다고 적는다.

**넷째, 천장 5.5% 안에 광추출 20%가 들어 있다.** 이 값은 흔히 쓰는 가정치다. 뒤집어 말하면 **광추출을 손보면 천장 자체가 올라간다.** 같은 호에 실린 폴라리톤 OLED 기사가 다루는 것이 바로 그 자리다.

## 9. 산업 쪽에서 남는 것

**이 기술이 겨냥하는 자리는 밝고 큰 화면이 아니다.** 전지 한 셀 안에서 도는 저전압 표시, 즉 웨어러블과 휴대형 쪽이다. 논문도 리튬이온 한 셀(3.7V)을 기준으로 삼는다.

**청색이라는 점은 그래서 의미가 있다.** 적색과 녹색은 필요한 광자 에너지가 낮아 전압 여유가 있지만, 청색은 늘 전압의 바닥에 먼저 부딪힌다. 업컨버전은 그 바닥을 광자 에너지 아래로 내리는 몇 안 되는 방법이다.

**그리고 이 논문이 실제로 판 것은 설계 규칙이다.** 삼중항 에너지만 높으면 될 줄 알았던 자리에서 HOMO 정렬이 전압을 갈랐고, 그 둘을 함께 본 재료만 저전압을 지켰다. 두께는 갇힘과 저항 사이에서 골라야 한다.

**남는 숫자는 1.76%와 5.5%다.** 지금은 천장의 3분의 1이고, 그 천장에는 광추출 20%라는 가정이 곱해져 있다. 효율을 올리는 길이 재료에만 있지 않다는 뜻이기도 하다.

File: src/content/articles/2026-09-22-nanoco-quantum-dot-synthesis-patent-litigation.md
---
title: "삼성 무효심판을 버틴 인화인듐 양자점 합성 특허 4건"
searchTitle: "삼성 무효심판을 버틴 인화인듐 양자점 합성 특허 4건 (나노코-삼성·LG·쇼에이 특허소송 · Nanoco · 분자 클러스터 시드 · 카드뮴 프리 · 무효심판 IPR · QLED · QNED · Shoei · Nanosys)"
summary: "양자점은 크기가 고를수록 색이 선명합니다. 나노코는 카드뮴 없는 인화인듐 양자점을 고르게 키우려고, 모두 똑같이 생긴 아연·황 분자를 시드로 넣는 방법을 특허로 받았습니다. 삼성이 특허를 없애 달라는 심판을 냈지만 합성 특허 네 건은 모두 살아남았습니다. 삼성이 증거로 낸 문헌의 금 입자는 크기가 제각각이었고, 앞선 논문의 아연은 출발점이 아니라 조금 섞은 첨가물(도펀트)이었습니다."
section: patent
reporter: CLAIM
publishedAt: 2026-09-22
collectWeekStart: '2026-09-14'
readingMinutes: 23
tags: [양자점, 인화인듐, 카드뮴프리, 분자클러스터, 핫인젝션, 무효심판, IPR, Nanoco, 삼성전자, LG전자, 쇼에이화학, Nanosys, QLED, QNED]
featured: false
sources:
  - type: patent
    title: "나노입자 재료의 제조 (분자 클러스터 존재하 시드 합성) (US7803423B2, Nanoco, 2004-04-30 우선 / 2010-09-28 등록 / 2028-01-25 만료)"
    url: "https://patents.google.com/patent/US7803423B2/en"
  - type: patent
    title: "나노입자 재료의 제조 (12·16족 분자 클러스터 위 13·15족 코어) (US7588828B2, Nanoco, 2004-04-30 우선 / 2009-09-15 등록 / 2026-10-27 만료)"
    url: "https://patents.google.com/patent/US7588828B2/en"
  - type: patent
    title: "나노입자 재료의 제조 (분자 클러스터 위 코어) (US8524365B2, Nanoco, 2004-04-30 우선 / 2025-04-27 만료)"
    url: "https://patents.google.com/patent/US8524365B2/en"
  - type: patent
    title: "나노입자 (코어와 두 겹의 껍질, 코어를 분자 클러스터 존재하에 형성) (US7867557B2, Nanoco, 2005-08-12 우선 / 2027-01-29 만료)"
    url: "https://patents.google.com/patent/US7867557B2/en"
  - type: patent
    title: "다상 수지를 이용한 양자점 필름 (US9680068B2, Nanoco 출원 / 2023-03-07 삼성전자 양도, 2013-08-14 우선 / 2035-06-22 만료)"
    url: "https://patents.google.com/patent/US9680068B2/en"
  - type: paper
    title: "Size-Dependent Optical Properties of InP Colloidal Quantum Dots (Almeida 외, Nano Letters 23, 8697, 2023, CC-BY)"
    url: "https://doi.org/10.1021/acs.nanolett.3c02630"
  - type: disclosure
    title: "미국 특허심판원 최종결정 IPR2021-00182~00186 (Samsung Electronics v. Nanoco Technologies, 2022-05-16, 5건)"
    url: "https://ptacts.uspto.gov/ptacts/ui/public-search"
  - type: disclosure
    title: "청구항 해석 결정 (Nanoco Technologies v. Samsung Electronics, 텍사스 동부지법 2:20-cv-00038, Dkt. 84, 2021-05-11)"
    url: "https://www.courtlistener.com/docket/16849072/nanoco-technologies-ltd-v-samsung-electronics-co-ltd/"
  - type: disclosure
    title: "삼성 상대 소장 (텍사스 동부지법 2:20-cv-00038, 2020-02-14)"
    url: "https://www.courtlistener.com/docket/16849072/nanoco-technologies-ltd-v-samsung-electronics-co-ltd/"
  - type: disclosure
    title: "연방항소법원 기각 명령 (No. 22-1848 외, 당사자 합의, 2023-02-08)"
  - type: disclosure
    title: "LG전자 상대 소장 (Nanoco Technologies v. LG Electronics, 텍사스 동부지법 2:25-cv-00431, 2025-04-24)"
    url: "https://www.courtlistener.com/docket/69939023/nanoco-technologies-ltd-v-lg-electronics-inc/"
  - type: disclosure
    title: "비침해 확인 소장 (Shoei Chemical v. Nanoco Technologies, 버지니아 동부지법 1:25-cv-02135, 2025-11-21)"
    url: "https://www.courtlistener.com/docket/71947550/shoei-chemical-inc-v-nanoco-technologies-ltd/"
  - type: disclosure
    title: "Nanoco 공시: LG전자 상대 특허침해 소송 제기 (2025-04-25)"
    url: "https://www.investegate.co.uk/announcement/rns/nanoco-group--nano/patent-infringement-lawsuit-against-lg/8845577"
  - type: disclosure
    title: "Nanoco 공시: 소송 결과, 합의 (LG전자, 2025-11-20)"
    url: "https://www.investegate.co.uk/announcement/rns/nanoco-group--nano/litigation-outcome-settlement-agreed/9245494"
  - type: disclosure
    title: "Nanoco 공시: 합의금 수령 (2026-01-15)"
    url: "https://www.investegate.co.uk/announcement/rns/nanoco-group--nano/receipt-of-litigation-proceeds/9356295"
  - type: disclosure
    title: "Nanoco 공시: 쇼에이 상대 반소 (2026-01-12)"
    url: "https://www.investegate.co.uk/announcement/rns/nanoco-group--nano/litigation-update/9346465"
  - type: disclosure
    title: "Nanoco 공시: 애플 공동당사자 추가 (2026-02-23)"
    url: "https://www.investegate.co.uk/announcement/rns/nanoco-group--nano/shoei-litigation-update/9441312"
  - type: disclosure
    title: "Nanoco 공시: 쇼에이 소송 종결 (2026-03-26)"
    url: "https://www.investegate.co.uk/announcement/rns/nanoco-group--nano/shoei-litigation-conclusion/9492599"
  - type: article
    title: "35 U.S.C. § 271(g) 특허된 방법으로 만든 물건의 수입·판매"
    url: "https://www.law.cornell.edu/uscode/text/35/271"
  - type: article
    title: "Mintz Secures $150 Million Patent Litigation Settlement for Nanoco Group (Mintz)"
    url: "https://www.mintz.com/insights-center/news-press/mintz-secures-150-million-patent-litigation-settlement-nanoco-group"
---

## 1. 개요

### 1.1 같은 특허 넷, 세 번의 결말

영국 양자점 회사 Nanoco는 2020년부터 2026년까지 미국 법정에서 세 번 다퉜다. 상대는 삼성, LG전자, 일본 쇼에이화학이었고, 세 번 모두 합의로 끝났다. 그리고 세 번 모두 같은 특허 네 건이 한가운데 있었다. **양자점 입자를 만드는 방법**에 관한 특허다.

<div class="tbl-wrap">

| | 삼성 | LG전자 | 쇼에이화학 |
|---|---|---|---|
| 누가 누구를 | Nanoco → 삼성 5개 법인 | Nanoco → LG전자·LG전자 미국법인 | 쇼에이 → Nanoco (비침해 확인), Nanoco 반소 |
| 법원·제소일 | 텍사스 동부지법 2:20-cv-00038 · 2020-02-14 | 텍사스 동부지법 2:25-cv-00431 · 2025-04-24 | 버지니아 동부지법 1:25-cv-02135 · 2025-11-21 |
| 특허 | ’828 ’423 ’557 ’365 + 필름 ’068 | ’828 ’423 ’557 ’365 | ’828 ’423 ’557 ’365 (반소) |
| 문제 삼은 제품 (소장 주장) | 삼성 QLED TV(양자점 층을 쓴 LCD), 예시 모델 Q60R | 양자점이 든 LG 제품, LG전자 QNED TV(LCD) 시리즈 | LG 일부 제품에 쓰인 쇼에이 양자점 |
| 결말 | 2023-02 합의 1억 5천만 달러 (Nanoco 측 로펌 발표) | 2025-11-20 무책 합의 500만 달러 (Nanoco 공시) | 2026-03-26 합의, 금전 지급 없음 (Nanoco 공시) |

</div>

금액만 나란히 놓으면 1억 5천만 달러, 500만 달러, 0이다. 이 편은 그 숫자의 이유를 추측하지 않는다. 대신 **삼성이 무효심판에서 이 특허들을 무너뜨리지 못한 기술적 이유**를 결정문 원문으로 읽는다. 뒤의 두 소송은 그 결정문 위에서 벌어졌다.

### 1.2 분석 범위

<div class="tbl-wrap">

| 항목 | 값 |
|---|---|
| 특허 원문 | 소송 특허 5건 명세서·청구항 (구글특허) |
| 심판 원문 | 미국 특허심판원 최종결정 5건 (IPR2021-00182~00186, 2022-05-16), 공개 검색으로 입수 |
| 법원 원문 | 청구항 해석 결정(2021-05-11), 소장 3건, 연방항소법원 기각 명령(2023-02-08) |
| 공시 원문 | Nanoco 런던증권거래소 공시 |
| **분석 대상** | 삼성이 청구한 무효심판 5건 중 **합성 특허 4건**. 필름 특허(’068) 1건은 합성과 무관한 별도 사유로 유지돼 따로 적는다 |

</div>

### 1.3 용어

<div class="term-list">
  <div><dt>핫 인젝션</dt><dd>차가운 전구체 용액을 뜨거운 용매에 한꺼번에 부어 핵을 한순간에 만들고, 온도를 내려 키우는 양자점 합성법</dd></div>
  <div><dt>분자 클러스터 화합물</dt><dd>금속 원자 셋 이상과 리간드가 정해진 구조로 묶인 분자. 이 편의 특허에서는 모든 분자가 같은 분자식을 갖는 것으로 정의된다</dd></div>
  <div><dt>시드(seed)</dt><dd>입자가 자라기 시작하는 자리. 이 특허에서는 분자 클러스터가 시드 역할을 한다</dd></div>
  <div><dt>도펀트</dt><dd>반도체의 전기적 성질을 바꾸려고 아주 적게 섞어 넣는 불순물 원소</dd></div>
  <div><dt>무효심판</dt><dd>미국 특허심판원(PTAB)에서 등록된 특허를 선행문헌으로 무효로 만들어 달라고 청구하는 절차. 미국에서는 IPR이라고 부른다</dd></div>
  <div><dt>선행문헌</dt><dd>특허 출원 전에 이미 공개된 특허·논문. 선행문헌은 보통 첫 저자 이름으로 부른다</dd></div>
</div>

## 2. 시드가 필요했던 이유

### 2.1 크게 부으면 온도가 갈린다

핫 인젝션은 작은 플라스크에서 잘 된다. 문제는 양을 키울 때다. ’423 특허 명세서의 배경기술은 그 한계를 이렇게 적었다.

<div class="quote-box"><p>이 방법은 작은 규모의 합성에서 잘 된다. 그러나 많은 양의 용액을 서로 빠르게 부어야 하는 큰 규모에서는 <strong>반응 안에 온도차가 생길 수 있고, 그것이 넓은 입자 크기 분포로 이어질 수 있다.</strong></p><cite>US7803423B2 · Nanoco · 배경기술</cite></div>

양자점은 같은 재료라도 **입자가 작으면 짧은 파장(푸른 쪽), 크면 긴 파장(붉은 쪽)** 빛을 낸다. 인화인듐 양자점의 실측 크기 곡선(Almeida 외, Nano Letters 2023)으로는 사면체 모서리 약 1.5 nm가 첫 흡수 봉우리 약 450 nm, 약 2.5 nm가 약 530 nm, 약 5.6 nm가 약 650 nm다. **청색에서 적색까지가 모서리 길이 약 4 nm 차이 안에서 갈린다.** 같은 재료로 디스플레이의 녹색과 적색을 내려면 입자 크기를 달리한다. 그래서 입자 크기가 제각각이면 한 색을 내야 할 양자점들이 조금씩 다른 색을 내고, 발광 스펙트럼이 넓어져 색 순도가 떨어진다. 아래 모델에서 크기와 크기 퍼짐을 움직여 보면 된다. ’828 명세서도 합성 중 발광 봉우리를 지켜보다가 **「원하는 발광에 이르면(원하는 입자 크기에 이르렀다는 뜻이기도 하다)」** 반응을 식힌다고 적었다.

<div class="sim-embed" data-sim="qd-size-color-purity-demo" data-params='{"edge":2.5,"spread":0}'>
  <template data-sim-note>코어만 있는 인화인듐 양자점 32개를 크기만 달리해 그린 모델입니다. 크기와 색의 관계는 Almeida 외(Nano Letters 2023) 그림 1b의 실측 크기 곡선 「첫 흡수 봉우리 에너지 = 1.33 + 9.128 × 모서리 길이(Å)^−0.684 eV」를 그대로 썼습니다. 이 논문의 입자는 사면체 모양이라 크기를 모서리 길이로 적었습니다. 그림은 크기와 색을 읽기 쉽도록 구로 그리고 지름을 모서리 길이에 비례하게 두었고, 슬라이더는 곡선의 자료 범위인 모서리 약 1.5~5.6 nm(흡수 약 450~650 nm) 안에 두었습니다. 입자 하나의 봉우리 폭은 같은 논문이 측정한 단일 입자 반치폭(녹색 약 80 meV, 적색 약 60 meV)을 썼습니다. 가정은 셋입니다. 첫째, 색과 봉우리 위치는 첫 흡수 봉우리 기준입니다. 실제 발광은 이보다 조금 긴 파장에 나오지만 크기별 차이 값이 논문 본문에 없어 넣지 않았습니다. 둘째, 단일 입자 폭은 녹색과 적색 사이를 에너지에 대해 선형으로 이었습니다. 셋째, 크기 분포는 종 모양으로 두었고, 퍼짐 때문에 곡선의 자료 범위 밖으로 나간 입자는 곡선을 그대로 연장해 계산했습니다. 추정 상수는 없습니다. 크기가 섞일 때 봉우리가 넓어지는 정도는 크기 곡선의 기울기에서 나옵니다. 같은 논문은 여러 입자를 모은 발광 폭이 200 meV를 넘었다고 적었습니다. 화면 색은 파장을 근사식으로 바꾼 것이라 실제 빛의 색과 조금 다릅니다. 많은 논문과 특허 도면은 양자점을 원으로 그리고 지름으로 적습니다. 오른쪽 읽음값의 「같은 부피의 구로 본 지름」은 모서리 길이의 약 0.61배로, 그런 수치와 견줄 때 쓰면 됩니다. 이 모델은 껍질 없는 코어만 그렸습니다. 제품 양자점은 코어에 껍질을 두르므로 완성 입자의 크기 차이는 이보다 작고, 디스플레이가 쓰는 녹색과 적색만 보면 코어 차이도 2배가 되지 않습니다. 청색 끝의 1.5 nm는 이 논문이 만든 가장 작은 입자입니다.</template>
</div>

명세서가 내놓은 해법은 핵을 반응 중에 만들지 않는 것이다.

<div class="quote-box"><p>알맞은 핵생성 자리가 <strong>분자 클러스터로 이미 계 안에 마련되어 있다.</strong> 클러스터 화합물의 분자들이 나노입자 성장을 이끄는 틀 노릇을 한다.</p><cite>US7803423B2 · Nanoco</cite></div>

<div class="fig-frame">
  <img src="/articles/2026-09-22-nanoco-quantum-dot-synthesis-patent-litigation/fig1-hot-injection-vs-cluster-seeding.svg" alt="Schematic comparing hot injection, where a large pot heats unevenly and particle sizes spread broadly, with molecular cluster seeding, where identical clusters already in the pot act as seeds and sizes stay narrow." />
  <div class="fig-cap">그림 1. 두 합성법의 개념도. 왼쪽은 크게 부을 때 생기는 온도차, 오른쪽은 똑같은 클러스터를 시드로 미리 넣은 경우. 어느 구역에서 큰 입자가 나오는지는 명세서에 없어 크기를 구역과 무관하게 섞어 그렸다. 측정 데이터가 아니다</div>
</div>

틀이 되려면 시드끼리 같아야 한다. 명세서는 그 조건을 정의로 박아 두었다. 분자 클러스터란 모든 분자가 같은 상대 분자량(’828은 분자식)을 가질 만큼 구조가 잘 정해진 클러스터이고, **「물 분자 하나가 다른 물 분자와 같듯이」 서로 같다**고 적었다. 이 한 줄이 3절에서 다시 나온다.

### 2.2 인화인듐은 같은 재료로 시드를 만들기 어렵다

Nanoco는 LG전자 상대 소장에서 카드뮴이 독성 때문에 여러 나라에서 소비자 전자제품에 금지됐다고 적었다. 카드뮴 없는 양자점의 대표 재료가 인화인듐(InP)이다. 그런데 인화인듐으로 된 시드를 쓰기가 어렵다고 ’828 명세서 스스로 적었다.

<div class="quote-box"><p>III-V족 분자 클러스터는 <strong>만들기가 악명 높게 어렵지만</strong>, II-VI족 분자 클러스터는 여러 종류를 비교적 쉽게 만들 수 있다.</p><cite>US7588828B2 · Nanoco</cite></div>

<div class="quote-box"><p>알려진 III-V족 분자 클러스터는 몇 되지 않는다. 게다가 만들기 어렵고 <strong>대체로 공기와 수분에 약하다.</strong> 반면 많은 II-VI족 분자 클러스터는 공기나 수분에 약하지 않고 간단한 절차로 만들 수 있다.</p><cite>US7588828B2 · Nanoco</cite></div>

이것은 출원인이 자기 발명이 왜 필요한지를 말한 대목이다. 지금도 그런지는 이 편이 확인하지 않았다. 명세서가 택한 답은 **다른 재료의 시드를 빌리는 것**이었다. 아연과 황으로 된 II-VI족 클러스터 위에 III-V족 인화인듐을 키운다.

<div class="fig-frame">
  <img src="/articles/2026-09-22-nanoco-quantum-dot-synthesis-patent-litigation/fig2-us7588828-fig3-inp-on-zns-cluster.webp" alt="US7588828 FIG. 3: a zinc sulfide molecular cluster [Zn10S4(SPh)16] (310) is combined with indium and phosphorus precursors (320, 330), and an indium phosphide core (350) grows on the cluster." />
  <div class="fig-cap">그림 2. US7588828B2 도 3. 아연·황 분자 클러스터 [Zn10S4(SPh)16](310)에 인듐 전구체(320)와 인 전구체(330)를 넣으면 클러스터 위에 인화인듐 코어(350)가 자란다. 원본 도면을 90도 돌려 실었다</div>
</div>

실시예는 수치도 적었다. 아연·황 클러스터 0.94 g으로 합성을 시작해 **「아연·황 분자 클러스터 위의 인화인듐 나노입자」**를 얻었고, 불산으로 처리한 코어의 발광 봉우리는 약 567 nm, 반치폭 약 60 nm, 양자효율 약 25~50 %였다. 아연·황 껍질을 입힌 뒤에는 약 535 nm, 반치폭 약 50~65 nm, 양자효율 약 35~90 %로 적혀 있다. 비교 기준이 명세서에 없어 이 수치의 좋고 나쁨은 판단하지 않는다.

### 2.3 소송에 나온 합성 특허 네 건

<div class="tbl-wrap">

| 특허 | 독립항의 요지 | 우선일 | 만료 |
|---|---|---|---|
| **US7803423B2 (’423)** | 분리된 전구체들을 **분자 클러스터 화합물 존재하에** 시드 형성과 성장이 일어나는 조건에서 나노입자로 변환하는 방법 | 2004-04-30 | 2028-01-25 |
| **US7588828B2 (’828)** | **12·16족 이온을 담은 분자 클러스터 화합물** 위에 **13·15족 코어 반도체**가 놓인 나노입자. ’423의 부분계속출원, 미국에만 있다 | 2004-04-30 | 2026-10-27 |
| US8524365B2 (’365) | 분자 클러스터 화합물과 그 위에 놓인 코어 반도체로 된 나노입자. ’423의 계속출원 | 2004-04-30 | 2025-04-27 (끝) |
| **US7867557B2 (’557)** | 코어와 두 겹의 껍질. 코어는 **코어 전구체와 다른 분자 클러스터 화합물 존재하에** 만든다 | 2005-08-12 | 2027-01-29 |

</div>

네 건 모두 Nanoco 명의 그대로다. 같은 소송의 다섯 번째 특허 ’068은 양자점을 담은 **필름**을 만드는 방법이라 이 줄기와 다르다.

## 3. 삼성의 선행문헌은 두 곳에 걸렸다

### 3.1 법원이 먼저 정의를 확정했다

Nanoco는 2020년 2월 14일 삼성전자, 삼성디스플레이, 삼성종합기술원, 삼성전자 VD사업부, 삼성전자 미국법인을 텍사스 동부지법에 제소했다. 삼성은 그해 11월 특허 다섯 건 모두에 무효심판을 청구했다.

법원의 청구항 해석(2021-05-11)에서 삼성은 「분자 클러스터 화합물」이라는 말이 **불명확하다**고 주장했다. 법원은 받아들이지 않았다. 특허권자가 명세서에서 이 말을 스스로 정의했다고 보고, 뜻을 **「금속 원자 셋 이상과 리간드로 된 클러스터로, 모든 분자가 같은 상대 분자식을 가질 만큼 구조가 잘 정해진 것」**으로 확정했다. 법원은 이 해석이 **「피고가 제안한 것과 실질적으로 같다」**고 덧붙였다.

특허심판원은 2021년 5월 19일 심판을 개시했고, ’423·’557·’365 결정문에서 **「법원의 해석에 동의한다」**고 적었다. 2022년 5월 16일 다섯 건의 최종결정이 나왔다. **삼성이 문제 삼은 청구항 가운데 무효가 된 것은 하나도 없었다.**

<div class="fig-frame">
  <img src="/articles/2026-09-22-nanoco-quantum-dot-synthesis-patent-litigation/fig3-samsung-ptab-five-decisions.svg" alt="Scoreboard of Samsung's five PTAB challenges. Rows are the five cases. Columns are the prior art Samsung led with: gold-cluster catalyst (Banin), zinc-doped InP dots (Zaban), a patent plus an InP rods paper (Lucey, Ahrenkiel) and a quantum dot phosphor film (Dubrow). Color shows why each failed." />
  <div class="fig-cap">그림 3. 삼성이 낸 무효심판 5건의 결과판. 가로줄 하나가 심판 한 건이고, 위 머리글은 삼성이 앞세운 선행문헌(괄호 안은 첫 저자), 칸 색은 그 논리가 무너진 이유다. 파랑은 「금 클러스터는 분자 클러스터 화합물이 아니다」, 주황은 「아연은 도펀트였다, 클러스터로 바꿀 이유가 없다」, 회색은 삼성이 구술심리에서 철회한 근거, 보라는 필름 특허에만 쓰인 별도 사유다</div>
</div>

합성 특허 네 건(00183~00186)에는 **모두 파랑과 주황이 함께 있다.** 삼성이 앞세운 선행문헌이 네 건 모두에서 같은 두 곳에 걸렸다는 뜻이다. 이 두 곳이 2절의 시드 이야기와 그대로 겹친다.

### 3.2 첫째: 금 클러스터는 모든 분자가 같은 시드가 아니었다

Banin의 국제특허출원(WO 03/097904, 2003)은 금속 촉매로 반도체 나노막대를 키우는 방법이다. 촉매로 **「지름 1.4 nm, 추정 분자식 Au101(PPh3)21Cl5」인 금 클러스터**를 썼다. 삼성은 이 금 클러스터가 곧 분자 클러스터 화합물이라고 주장했고, 근거로 이 「추정 분자식」과 「평균 지름」을 들었다(’557 결정 p25).

심판원은 그 분자식이 어디서 왔는지를 거슬러 올라갔다. Banin은 금 클러스터를 Hutchison 연구진(Weare 외, 2000년 JACS)의 방법으로 만들었고, 그 논문은 분자식을 이렇게 얻었다고 적었다. 결정문은 이 과정을 **「평균 입경 1.5 nm를 바탕으로 금속 코어 속 금 원자 수를 추정했다」**고 풀었다(’423 결정 p23, ’557 결정 p26).

<div class="quote-box"><p>통상의 기술자는 Banin의 「추정 분자식」을 <strong>여러 크기가 섞인 금 클러스터 혼합물의 평균 분자식</strong>으로 이해했을 것이다. 그 클러스터들은 서로 같지 않고, 모든 분자가 같은 상대 분자식을 가질 만큼 구조가 잘 정해져 있지도 않다.</p><cite>IPR2021-00183 p24 · IPR2021-00184 p23 · IPR2021-00185 p26 · IPR2021-00186 p27</cite></div>

이 판단은 심판원의 것이다. 심판원은 Nanoco 측 전문가(Brandi Cossairt)의 증언이 설득력 있다며 받아들였다. 그 증언은 Hutchison이 금 입자를 「1.5 nm ±0.4 nm」, 곧 대략 1.1~1.9 nm에 걸친 분포로 적었다는 점을 짚었다. Banin 스스로 이 금으로 키운 나노막대의 지름 분포가 20~25 %라고 적은 것도 근거로 들었다. 두 문헌의 전자현미경 사진에 대해서는 **「의미 있는 차이를 가려낼 수 없다」**고 적었다.

평균 크기에서 분자식을 뽑으면 그 식에 딱 맞는 입자가 얼마나 될까. 아래 모델에서 크기 퍼짐을 움직여 보면 된다.

<div class="sim-embed" data-sim="gold-cluster-average-formula-demo" data-params='{"spread":0.4}'>
  <template data-sim-note>평균 지름 1.5 nm인 금 입자 2,000개를 뽑아 입자마다 금 원자 수를 센 계수 모델입니다. 원문에서 가져온 값은 둘입니다. 평균 지름 1.5 nm에서 금 원자 약 101개(Hutchison의 추정)와, 크기 1.5 nm ±0.4 nm(결정문 IPR2021-00186 p19에 인용된 증언)입니다. 가정도 둘입니다. 원자 수는 지름의 세제곱에 비례한다고 두었고(밀도 일정), 지름은 ±값을 범위로 읽어 그 절반을 표준편차로 한 종 모양 분포로 두었습니다(범위 밖은 버리고 다시 뽑음). 추정 상수는 없습니다. 실제 금 클러스터는 특정 원자 수에 몰리는 경향이 있어 이런 연속 분포가 아닙니다. 이 모델은 평균 크기에서 뽑은 분자식이 개별 입자의 분자식과 다를 수 있다는 셈만 보여줍니다. 막대 하나는 원자 5개 폭이라 파란 막대는 100~104개 구간입니다. 실측값이 아닙니다.</template>
</div>

퍼짐을 0.4 nm로 두면 원자가 정확히 101개인 입자는 2 %가 안 된다. 퍼짐을 0으로 내리면 모든 입자가 같은 식을 갖는다. 그것이 특허가 정의한 분자 클러스터 화합물이다. **금 클러스터에 붙은 Au101은 이름표였지 모든 분자가 공유하는 식이 아니었다.**

Banin을 앞세운 근거는 네 결정 모두에서 이 판단에 걸렸다. ’365 결정문은 이 판단이 **Banin 신규성 근거와 Banin 단독 진보성 근거를 함께 처리한다**고 적었다(p30).

### 3.3 둘째: 인화인듐에 넣은 아연은 시드가 아니라 도펀트였다

삼성의 두 번째 길은 Zaban의 1998년 논문(Langmuir)이었다. 산화티타늄 전극을 감광시키려고 **인화인듐 양자점**을 만든 논문이다. 인듐 옥살산염과 인 전구체를 260~280 °C에서 사흘 동안 가열했고, 여기에 **아세트산아연**을 넣었다. 인화인듐 합성에 이미 아연이 들어가 있었던 셈이다.

삼성은 이 아세트산아연 자리에 **아연 원자 열 개짜리 클러스터**를 넣으면 청구항이 된다고 주장했다. ’828·’365 심판에서는 Farneth 논문의 Zn10S6Ph12를, ’423·’557 심판에서는 Ptatschek 논문의 Zn10O4(OAc)12를 가져왔다.

걸린 곳은 **아연의 역할**이었다. Zaban은 아연을 도펀트로 넣었고, 인듐과 아연의 비율을 **「입자마다 평균 Zn2+ 이온 하나」**가 되도록 맞췄다. 결정문 하나(’557 결정, p35)가 든 비율로는 인듐 약 1,000개에 아연 하나다.

<div class="fig-frame">
  <img src="/articles/2026-09-22-nanoco-quantum-dot-synthesis-patent-litigation/fig4-zinc-dopant-vs-ten-zinc-cluster.svg" alt="Schematic of two indium phosphide dots. Left: prior art Zaban adds zinc as a dopant, on average one zinc ion per particle. Right: Nanoco's example grows the InP core on a cluster [Zn10S4(SPh)16] carrying ten zinc atoms in one molecule." />
  <div class="fig-cap">그림 4. 인화인듐 입자 속 아연. 왼쪽은 도펀트로 넣은 아연 하나(Zaban), 오른쪽은 아연 열 개가 한 분자로 묶인 클러스터 위에 코어를 키운 경우(’828 실시예). 개수만 원문에서 가져왔고 위치와 크기는 개념도다</div>
</div>

Nanoco는 서면에서 **「그 클러스터를 넣은 양자점은 어느 것이든 Zaban이 요구하는 아연의 최소 열 배를 갖게 된다」**고 주장했다. 심판원은 이 주장이 옳다고 받아들였다(’828 결정 p40~41, ’423 결정 p34, ’365 결정 p45). 그리고 스스로 이렇게 판단했다.

<div class="quote-box"><p>청구인은 통상의 기술자가 그 아연 클러스터를 Zaban 공정의 <strong>아세트산아연 도펀트와 같은 기능을 하는 대체물</strong>로 인식했을 것이라는 점을 설득하지 못했다.</p><cite>IPR2021-00183 p41 · IPR2021-00184 p36 · IPR2021-00185 p33~34 · IPR2021-00186 p45</cite></div>

네 결정은 이 대체가 **발명을 본 뒤에 거꾸로 맞춘 재구성(hindsight)**에 기댄다고도 적었다. 하나 조심할 점이 있다. ’365 결정은 **청구항이 입자당 아연 하나를 요구하는 것은 아니다**라고 먼저 밝혔다(p45). 심판원이 가른 것은 시드와 도펀트의 과학적 경계가 아니라, **도펀트로 설계된 공정에 아연 열 개짜리 클러스터를 넣을 이유가 있었느냐**였다.

### 3.4 그 밖의 근거

- **Herron (’828·’365):** 삼성은 Banin의 금 촉매 자리에 Herron 논문의 황화카드뮴 클러스터를 넣자고도 했다. ’365 결정은 금 클러스터 판단과 **별도로**, Banin의 방법은 금속 촉매가 필요한데 그 클러스터는 **「금속이 아니다」**라는 이유를 하나 더 들었다(p36). ’828 결정도 이 차이를 삼성이 설명하지 못했다고 적었다(p31)
- **Lucey와 Ahrenkiel (’423·’557·’365):** 삼성이 2022년 2월 23일 구술심리에서 이 근거를 **스스로 철회**해 판단이 없다
- **필름 특허 ’068 (00182):** 선행문헌 Dubrow의 서로 다른 두 단락이 같은 실시예라는 입증이 없다는 이유로 유지됐다. 합성과 무관해 이 편의 분모에서 뺐다

## 4. 결정문 뒤의 두 소송

### 4.1 삼성: 항소 기각과 필름 특허의 이동

삼성은 합성 특허 결정에 항소했다. 연방항소법원은 2023년 2월 8일 항소 네 건(22-1848~1851)을 **당사자 합의에 따라** 기각했다. Nanoco를 대리한 로펌은 합의 규모를 1억 5천만 달러로 발표했다. 한 달 뒤인 2023년 3월 7일, 필름 특허 ’068과 그 계속출원 세 건, 모두 네 건이 삼성전자로 양도됐다(미국 양도기록). 합성 특허 네 건은 Nanoco에 남았다.

### 4.2 LG전자: 결정문이 소장의 근거가 됐다

Nanoco는 2025년 4월 24일 합성 특허 네 건으로 LG전자와 LG전자 미국법인을 제소했다. 소장은 문제 삼은 제품으로 양자점이 든 LG 제품 전부를 들고 LG전자 QNED TV(LCD) 시리즈를 열거했다. 그리고 특허가 유효하다는 근거로 **삼성 사건의 최종결정문 네 건을 각주에 직접 인용했다.** 「특허심판원이 40개가 넘는 청구항을 심리해 신규성과 진보성을 확인했다」는 주장이다.

소장에는 두 회사의 과거도 적혀 있다. LG가 2007년부터 Nanoco의 양자점 기술을 평가했고 2012~2017년 함께 일했으며, 2012년 3월 Nanoco가 ’828 특허를 LG에 적시했다는 내용이다. 모두 원고의 주장이다.

2025년 11월 20일 Nanoco는 **「잘못을 인정하지 않는 합의(no-fault agreement)」**로 LG전자와의 소송을 끝냈다고 공시했다. 총액은 500만 달러이고 나머지 조건은 비공개다. 이듬해 1월 15일 LG전자와 LG전자 미국법인에서 원천징수 10 %를 뺀 450만 달러를 받았다고 공시했다.

### 4.3 쇼에이: 공급사가 먼저 법원에 갔다

쇼에이를 알려면 **Nanosys**부터 봐야 한다. Nanosys는 **Nanoco와는 다른 미국의 양자점 제조사**다. Nanoco 공시에 따르면 일본 전자재료 회사 쇼에이화학이 2023년 9월 Nanosys의 자산 대부분을 금액을 밝히지 않고 사들였다. 쇼에이 소장에 따르면 캘리포니아 밀피타스에 있는 미국법인(Shoei Electronic Materials)이 쇼에이 양자점 기술의 연구개발과 판매를 맡는다. Nanoco는 공시에서 쇼에이를 「세계적인 기술 기업 여러 곳에 양자점을 공급하는 회사」라고 적었다. **쇼에이는 Nanoco 특허를 산 회사가 아니라, 다른 양자점 회사를 사서 양자점 공급사가 된 회사다.**

LG 사건이 취하된 2025년 11월 21일, 쇼에이화학과 미국법인이 버지니아 동부지법에 **자신들은 Nanoco 특허를 침해하지 않는다는 확인**을 구하는 소송을 냈다.

쇼에이의 소장은 이유를 적었다. **쇼에이 양자점이 LG의 일부 제품에 쓰였고**, Nanoco가 LG 사건의 침해 주장에서 쇼에이 제품과 제조 방법을 광범위하게 인용했다는 것이다. Nanoco가 LG 사건에서 보낸 질문서가 「2023년 9월 이후 캘리포니아 밀피타스에서 쇼에이 기술로 만들어 LG 제품에 들어간 양자점 생산 기록」을 요구했다는 대목도 인용했다.

Nanoco는 2026년 1월 12일 같은 네 건으로 반소를 냈고, 2월 23일에는 **애플을 공동당사자로 추가하겠다고 신청했다**고 공시했다. 신청 이유와 법원의 결정은 공시에도 공개 도켓에도 나오지 않는다. 3월 26일 두 회사는 합의로 끝냈다.

<div class="quote-box"><p>어느 쪽도 보상금을 내지 않고 비용은 각자 부담한다. Nanoco는 <strong>디스플레이 분야</strong>에서 자사 양자점 특허를 쓰는 것에 대해 쇼에이와 그 고객·공급사를 제소하지 않고, 쇼에이는 <strong>센서 분야</strong>에서 자사 양자점 특허를 쓰는 것에 대해 Nanoco와 그 고객·공급사를 제소하지 않는다. 기존 특허와 향후 3년 안에 등록될 새 특허가 모두 대상이다.</p><cite>Nanoco 공시 · 2026-03-26</cite></div>

여기서 **센서 분야**는 빛을 내는 쪽이 아니라 받는 쪽이다. Nanoco는 회사 소개에서 자사 양자점이 센서·전자·디스플레이 시장을 겨냥한다고 적고, 그중 근적외선을 흡수하도록 맞춘 제품군은 **카메라와 이미지 센서**에 쓰인다고 밝혔다. 두 회사는 서로 다른 쪽을 하나씩 비워 준 셈이다.

이 합의로 특허 주인이 바뀌지는 않았다. 합성 특허 네 건은 그대로 Nanoco 명의다. 쇼에이가 얻은 것은 **디스플레이용 양자점을 만들어 팔아도 Nanoco에게 고소당하지 않는다는 약속**이고, 그 약속은 쇼에이 양자점을 쓰는 고객에게도 미친다.

## 5. 이 분석이 말하지 않는 것

- **소장의 내용은 원고의 주장이다.** 어느 제품이 어느 청구항을 실제로 침해했는지는 어느 법원도 판단하지 않았다
- **합의 금액이 줄어든 이유는 모른다.** 1억 5천만 달러, 500만 달러, 0은 날짜와 함께 나란히 놓았을 뿐 특허 만료나 결정문과의 인과는 자료로 댈 수 없다
- **「III-V족 클러스터는 만들기 어렵다」는 2000년대 명세서의 서술이다.** 지금의 기술 수준은 확인하지 않았다
- **아연 조건에서 심판원이 판단한 것은 「바꿀 이유가 없다」이다.** 시드와 도펀트를 가르는 과학적 기준을 세운 것이 아니다
- 결정문 안에서 정의 문구가 「같은」과 「대략 같은」으로 섞여 쓰인다. 이 편은 법원 해석의 문구를 따랐다
- 애플 공동당사자 추가 신청은 원문을 보지 못했다. 공개 도켓에 없고 유료 조회 시스템에만 있다
- 삼성·LG 합의의 나머지 조건, 삼성 합의가 라이선스를 포함하는지는 원문으로 확인하지 못했다
- 독일·중국 등 미국 밖 절차는 다루지 않았다

## 6. 언제 풀리는가

<div class="fig-frame">
  <img src="/articles/2026-09-22-nanoco-quantum-dot-synthesis-patent-litigation/fig5-three-disputes-and-expiry.svg" alt="Timeline from 2020 to 2029 with three bars for the Samsung, LG and Shoei disputes, key dates and settlement amounts, and the expiry dates of the four synthesis patents. A red line marks this issue on September 22, 2026." />
  <div class="fig-cap">그림 5. 세 소송의 기간과 합성 특허 네 건의 만료일. 붉은 선이 이번 호(2026-09-22)다. 날짜만 놓았고 사건 사이의 인과를 뜻하지 않는다</div>
</div>

<div class="tbl-wrap">

| 만료 | 특허 | 무엇을 청구했나 | 권리자 |
|---|---|---|---|
| 2025-04-27 (끝) | US8524365B2 | **물건** 분자 클러스터 위 코어 | Nanoco |
| **2026-10-27** | US7588828B2 | **물건** 12·16족 클러스터 위 13·15족 코어 | Nanoco |
| 2027-01-29 | US7867557B2 | **방법** 클러스터 존재하에 코어를 만들고 껍질 두 겹 | Nanoco |
| 2028-01-25 | US7803423B2 | **방법** 분자 클러스터 존재하 시드 합성 | Nanoco |
| 2035-06-22 | US9680068B2 | **방법** 다상 수지 양자점 필름 제조 | 삼성전자 |

</div>

아연·황 클러스터 위에 인화인듐을 키운 입자를 청구한 ’828은 이번 호가 나가고 **35일 뒤** 만료된다. 같은 날 우선권을 가진 ’365는 이미 끝났고, 시드 합성 방법 자체를 청구한 ’423이 2028년 1월까지 가장 오래 남는다.

만료는 그 청구항으로 **그 뒤의 사용을 막을 수 없게 되는 날**이다. 만료 전 기간의 사용을 두고 다투는 일까지 그날 사라지는 것은 아니다. 이 편에 그 예가 있다. ’365는 Nanoco가 LG전자를 제소하고 사흘 뒤인 2025년 4월 27일에 만료됐는데도 소장에 적힌 네 건 안에 들어 있었다.

무엇이 언제 풀리는지는 그 특허가 **물건을 청구했는가 방법을 청구했는가**에 따라 다르다. 네 건 중 물건을 청구한 것은 둘이다. ’365(분자 클러스터 위에 코어를 올린 입자)는 이미 끝났고, ’828(12·16족 클러스터 위에 13·15족 코어)이 2026년 10월 27일에 끝난다. 그날이 지나면 이 특허군에서 **입자 자체를 청구한 권리는 남지 않는다.** 남는 둘은 방법이다. ’557은 코어에 껍질 두 겹을 올리는 제조 방법을 2027년 1월까지, ’423은 분자 클러스터를 넣어 키우는 제조 방법을 2028년 1월까지 청구한다.

방법 특허는 물건 특허와 미치는 자리가 다르다. 미국 특허법은 **그 방법으로 만든 물건을 미국에 들여오거나 파는 행위**도 침해로 본다(35 U.S.C. §271(g)). 삼성 상대 소장은 방법을 청구한 ’423과 ’557에 이 조항을 걸었고, 물건을 청구한 ’365에는 걸지 않았다. 그래서 양자점을 나라 밖에서 사다 쓰는 쪽에도 ’423의 만료일이 의미를 갖는다.

세 번의 분쟁은 모두 이 기간 안에서 일어났다. 삼성은 2023년 2월에 1억 5천만 달러로 끝냈고, LG전자는 2025년 11월에 잘못을 인정하지 않는 합의로 끝냈다(합의금 500만 달러는 2026년 1월에 받았다). 쇼에이화학은 2025년 11월에 먼저 법원에 가 침해가 아니라는 확인을 구했다. 이 기사가 다루는 네 건에 관해 지금 확인되는 사실은 여기까지다.

## 7. 그래서 지금은 어디에 있나

이 편이 다룬 특허는 **양자점 알맹이(코어)를 만드는 법**이다. 2004~2005년 출원이고 앞으로 1~2년 안에 끝난다. 그 사이 양자점 재료의 싸움터는 코어 바깥으로 옮겨 갔다. 합의 한 달 뒤 삼성전자로 넘어간 ’068은 양자점을 담은 **필름**을 만드는 방법이고 2035년까지 남는다. 지난 호에서 다룬 [양자점 색변환층 특허 316건](/article/2026-09-15-quantum-dot-color-conversion-layer-patents)은 청색 빛을 적색·녹색으로 바꾸는 윗판, 곧 입자가 아니라 **입자를 어떻게 배치하고 가두는가**를 청구한다. 만료도 대부분 2030년대다.

그러나 이 편의 주제인 **크기 균일성은 지금도 끝난 문제가 아니다.** 시뮬에 쓴 2023년 논문은 인화인듐 양자점을 「독성 때문에 규제받는 카드뮴계의 주된 대안」이라고 부르면서, 같은 논문에서 이렇게 적었다.

<div class="quote-box"><p>작은 입자일수록 더 촘촘한 크기 분포가 있어야 좁은 발광 폭이 나온다. (…) 이것이 <strong>가시광에서 좁은 발광 폭을 갖는 인화인듐 양자점을 얻기 어려운 이유의 하나</strong>다.</p><cite>Almeida 외 · Nano Letters 2023</cite></div>

같은 논문에서 입자 하나의 발광 폭은 60~80 meV인데, 그 입자들을 모아 재면 200 meV를 넘었다. **차이는 입자마다 크기가 다르다는 데서 온다.** 2004년 명세서가 「온도차 때문에 크기 분포가 넓어진다」고 적은 문제와 같은 자리다. 나노코가 시드로 답했고, 그 답이 법정에서 지켜졌지만, 재료 쪽에서는 여전히 풀리는 중이다.

회사들의 자리는 갈라졌다. 나노코와 쇼에이화학은 2026년 3월 합의에서 **디스플레이와 센서로 분야를 나눠** 서로를 제소하지 않기로 했다. 나노코의 2026년 7월 결산 속보를 보면 라이선스를 뺀 매출은 150만 파운드이고, 영업은 「주로 센서 쪽」이라고 적혀 있다. 양자점 코어를 누가 만드느냐의 다툼은 이렇게 정리됐고, 남은 자리는 그 코어를 **어디에 어떻게 얹느냐**로 옮겨 갔다.
