Repository: lackmang-code/display-now

File: src/content/articles/2026-09-22-polariton-oled-angle-stable.md
---
title: "시야각 색변이를 4분의 1로 줄인 폴라리톤 OLED"
searchTitle: "폴라리톤 OLED 시야각 색변이와 색순도, TADF 마이크로캐비티 강결합층(SCL) 설계"
summary: "OLED 화면을 비스듬히 보면 색이 변합니다. 마이크로캐비티 구조를 쓰면 색은 순해지지만 이 색변이가 더 심해집니다. 쾰른대·세인트앤드루스대 연구진은 발광층과 빛을 흡수하는 층을 떼어 놓아, 선폭 25nm에 45도에서 색이 10nm만 움직이는 OLED를 만들었습니다. 다만 표를 보면 셋을 한 소자가 다 갖지는 못했습니다."
section: paper
reporter: PEER
publishedAt: 2026-09-22
collectWeekStart: '2026-09-14'
readingMinutes: 12
tags: [폴라리톤 OLED, 마이크로캐비티, 시야각 색변이, TADF, 강결합, 색순도, 상부발광, 쾰른대]
sources:
  - type: paper
    title: "Narrowband, angle-stable, and highly efficient polariton organic light emitting diodes employing thermally activated delayed fluorescence"
    url: "https://doi.org/10.1038/s41377-026-02415-1"
featured: true
paywallAfter: 0
---

<div class="paper-card">
  <div><span class="label">논문</span><a href="https://doi.org/10.1038/s41377-026-02415-1" target="_blank" rel="noopener">Narrowband, angle-stable, and highly efficient polariton organic light emitting diodes employing thermally activated delayed fluorescence</a></div>
  <div><span class="label">저자</span><span>제1저자 A. Mischok, 말저자 M. C. Gather <span class="dim">(독일 쾰른대 훔볼트 나노·바이오광학센터)</span> 외 총 7인 · 영국 세인트앤드루스대 공동</span></div>
  <div><span class="label">게재</span><span>Light: Science &amp; Applications · 2026-09-14 온라인 공개 · <code>DOI 10.1038/s41377-026-02415-1</code></span></div>
</div>

휴대폰 화면을 비스듬히 들어 보면 색이 달라진다. 특히 흰 화면이 푸르스름해진다. **화면을 정면에서 보게 만드는 그 구조가 옆에서 볼 때 색을 바꾼다.**

원인은 화소 안의 **마이크로캐비티**다. 반사하는 전극 두 장 사이에서 빛이 오가며 특정 파장만 살아남는데, 그 파장이 **보는 각도에 따라 짧은 쪽으로 밀린다.**

캐비티를 세게 걸수록 색은 순해지고 색변이는 심해진다. **색순도와 시야각이 서로를 잡아먹는 자리**다.

쾰른대와 세인트앤드루스대 공동 연구진은 여기에 **엑시톤-폴라리톤**을 끌어들였다. 빛과 물질이 세게 묶여 만들어지는 준입자로, 이것이 캐비티의 각도 의존성을 눌러 준다.

결과는 이렇다. 발광 재료 자체의 선폭 86nm가 **25nm로 좁아졌고**, 45도에서의 색이동은 마이크로캐비티의 40nm에서 **10nm로 줄었다.** 효율은 1,000cd/m²에서 **20%를 넘겼다.**

다만 이 기사가 짚을 것은 그 다음이다. **셋을 한 소자가 다 갖지는 못했다.** 논문의 표 한 장이 그것을 보여 준다.

## 1. OLED는 왜 비스듬히 보면 색이 달라지나

**화소 안에 거울이 둘 있기 때문이다.** OLED는 바닥에 반사 전극, 위에 반투과 전극을 두고 그 사이에서 빛을 왕복시킨다. 이 마이크로캐비티가 특정 파장을 골라 키워 색을 순하게 만들고 정면 밝기를 올린다.

문제는 그 공진 조건이 **빛이 지나는 경로 길이**로 정해진다는 데 있다. 비스듬히 보면 경로가 달라져 살아남는 파장이 **짧은 쪽으로 밀린다.** 이것이 시야각 색변이다.

논문이 드는 기존 처방은 **발광하는 쪽 전극의 반사율을 낮추는 것**이다. 캐비티를 약하게 만들면 색변이는 줄지만, 색순도와 정면 효율을 함께 내놓아야 한다.

이 문제는 **상부발광 구조에서 더 무겁다.** 화소 회로를 가리지 않고 개구율을 키우려면 바닥을 금속 반사판으로 쓰게 되고, 그만큼 캐비티가 세진다. CMOS 백플레인 위에 얹는 AR용 마이크로디스플레이가 바로 그 구조다.

## 2. TADF 발광체는 왜 폴라리톤을 만들기 어려웠나

**빛을 잘 내도록 만든 설계가 빛과 세게 묶이는 데는 불리하기 때문이다.** 열활성지연형광(TADF) 분자는 단일항과 삼중항의 에너지 차이를 좁히려고 전자를 주는 부분과 받는 부분을 공간적으로 떼어 놓는다.

그렇게 하면 삼중항까지 빛으로 바꿔 내부 양자효율 100%에 다가갈 수 있다. 대신 **분자가 빛을 붙잡는 힘(진동자 세기)이 약해진다.** 빛과 물질이 세게 묶여야 생기는 폴라리톤에는 불리한 조건이다.

게다가 TADF 분자는 주변 환경에 따라 에너지 준위가 흔들려 **발광 선폭이 보통 50~100nm**로 넓다. 이 논문이 쓴 녹색 TADF 발광체 CzDBA도 선폭이 약 80nm다.

실제로 이 재료의 흡수 세기를 재 보면 **소광계수가 450nm에서 0.009**에 그친다. 연구진이 보조 재료로 쓴 형광 색소 C545T는 그 **약 100배**다.

## 3. 발광층과 강결합층을 떼어 놓았다

연구진의 해법은 **역할을 나누는 것**이었다. 빛을 내는 일은 TADF 발광층이 맡고, 빛과 세게 묶이는 일은 따로 넣은 **강결합층(SCL)**이 맡는다.

그러려면 두 층이 모두 캐비티 전기장의 마루에 앉아야 한다. 연구진은 정공수송층을 **140nm 두께로 두껍게** 만들어 캐비티를 2차 공진으로 키우고, 전기장 마루가 두 군데 생기게 했다.

한쪽 마루에 발광층을, 다른 쪽 마루에 C545T 강결합층을 놓았다. 두꺼워진 수송층이 전하 균형을 망치지 않도록 **F6TCNNQ를 4wt% 섞어 전기적으로 도핑**했다.

<figure class="fig-single">
  <img src="/articles/2026-09-22-polariton-oled-angle-stable/fig1-concept-spectra.webp" alt="여섯 칸 그림. (a) 바닥발광과 상부발광 폴라리톤 OLED의 층 구조 모식도로, 은 전극 위에 강결합층 SCL과 발광층 EML이 캐비티 안에 따로 놓여 있다. (b) C545T의 흡수는 460나노미터, CzDBA의 발광은 540나노미터 부근에 있고 CzDBA 자체 흡수는 매우 약하다. (c) 2차 캐비티의 전기장 세기 분포로, 발광층 자리와 강결합층 자리 두 곳에 밝은 마루가 있다. (d) 각도에 따른 반사 스펙트럼 모사로 하부·중간·상부 폴라리톤 가지 세 개가 보인다. (e) 전계발광 스펙트럼 비교로 기준 OLED 86나노미터, 마이크로캐비티 40나노미터, 폴라리톤 OLED 25나노미터. (f) CIE 색좌표에서 폴라리톤 OLED가 순수 녹색 쪽으로 이동" />
  <figcaption>그림 1. (a) 바닥발광·상부발광 폴라리톤 OLED의 층 구조. <b>발광층(EML)과 강결합층(SCL)이 한 캐비티 안에 따로 놓인다.</b> (b) C545T의 흡수(빨강)와 CzDBA의 발광(진한 파랑). CzDBA 자체 흡수(연한 파랑)는 매우 약하다. (c) 2차 캐비티의 전기장 분포. 마루가 두 군데다. (d) 각도별 반사 모사. 캐비티와 엑시톤이 섞여 폴라리톤 가지 셋이 생긴다. (e) 같은 525nm 부근으로 맞춘 세 소자의 발광 선폭. <b>86nm → 40nm → 25nm.</b> (f) 색좌표가 순수 녹색 쪽으로 옮겨 간다. <span class="src">Light: Science &amp; Applications (2026) Fig. 1, CC BY 4.0</span></figcaption>
</figure>

## 4. 선폭 86nm가 25nm로 좁아졌다

**같은 525nm 부근으로 맞춘 세 소자를 나란히 비교한 결과다.** 기준 TADF OLED는 반치폭 86nm, 은 전극으로 캐비티를 세운 마이크로캐비티 OLED는 40nm, 강결합층을 넣은 폴라리톤 OLED는 **25nm**였다.

뒤쪽 절반이 이 논문의 몫이다. 캐비티만으로 좁아지는 것은 40nm까지이고, **거기서 25nm로 더 좁힌 것은 폴라리톤**이다. 빛과 엑시톤이 섞이면서 아래쪽 가지의 소멸 속도가 느려진 결과로 해석한다.

각도 쪽 변화가 더 눈에 띈다. 마이크로캐비티는 45도에서 발광 봉우리가 **40nm** 짧은 쪽으로 밀렸다. 20nm 두께의 강결합층을 넣은 소자는 23nm, 캐비티를 조금 얇게 만들어 파장을 당긴 소자는 **10nm**였다.

색좌표도 따라 움직였다. 넓은 녹색이던 기준 소자가 **순수 녹색 쪽으로** 옮겨 갔고, 528nm로 맞춘 소자는 초고화질 방송 규격(BT.2020)이 정한 녹색 기준점에 가깝다고 논문은 적는다.

<figure class="fig-single">
  <img src="/articles/2026-09-22-polariton-oled-angle-stable/fig2-mc-vs-polariton.webp" alt="다섯 칸 그림. (a) 2차 마이크로캐비티 OLED의 각도별 발광과 반사로, 발광 봉우리가 각도에 따라 포물선처럼 짧은 파장으로 크게 휘어 올라간다. (b) 20나노미터 C545T 강결합층을 넣은 폴라리톤 OLED로, 하부·중간·상부 폴라리톤 가지가 갈라지고 발광선이 큰 각도에서 평평해진다. (c) 캐비티를 짧은 파장으로 당긴 소자로 발광선이 더 평평하다. (d) 세 소자의 전류밀도와 휘도 곡선. (e) 휘도에 따른 외부양자효율로 마이크로캐비티가 가장 높고 폴라리톤 소자 둘이 그 아래에 있다" />
  <figcaption>그림 2. (a) 마이크로캐비티 OLED. <b>발광 봉우리가 각도에 따라 크게 휜다.</b> (b) 20nm 강결합층을 넣은 폴라리톤 OLED. 가지가 셋으로 갈라지고 발광선이 평평해진다. (c) 캐비티를 짧은 파장으로 당긴 소자. 45도 색이동이 10nm다. (d) 전류밀도·휘도. 강결합층이 저항을 더해 전류가 줄었다. (e) 휘도에 따른 효율. <b>이 단계에서는 폴라리톤 소자가 마이크로캐비티보다 효율이 낮다.</b> <span class="src">Light: Science &amp; Applications (2026) Fig. 2, CC BY 4.0</span></figcaption>
</figure>

## 5. 흡수하는 층을 두껍게 넣었더니 효율이 올라갔다

**보통은 반대를 예상한다.** 소자 안에 빛을 강하게 흡수하는 층을 넣고 그것을 두껍게까지 하면, 나가야 할 빛을 도로 잡아먹어 광추출이 나빠질 것 같다.

그런데 C545T 층을 20nm에서 **40nm로 두껍게** 하자 효율이 올라갔다. 1,000cd/m²에서 외부양자효율 16.5%였던 소자가 **21.3%**가 됐다. 강결합층이 없는 마이크로캐비티 OLED(20.8%)와 같은 수준이다.

논문이 드는 이유가 이 연구의 알맹이다. **강결합 자체가 재흡수를 피하게 만든다.** 결합이 세질수록 빛이 나오는 아래쪽 폴라리톤 가지가 낮은 에너지 쪽으로 밀려, 강결합층의 흡수 봉우리에서 멀어진다.

즉 흡수체를 더 넣는 것이 손해가 아니라, **흡수 봉우리와 발광 위치의 간격을 벌리는 일**이 된다. 라비 갈라짐은 0.2eV에서 0.4eV로 커졌고, 45도 색이동도 23nm에서 22nm로 조금 줄었다.

남은 문제는 전기였다. C545T를 통째로 넣으면 정공이 지나기 어려워 **전류가 떨어진다.** 6V에서 전류밀도가 마이크로캐비티의 8.4mA/cm²에서 2.8mA/cm²로 내려갔다.

연구진은 층을 섞어서 풀었다. 정공을 잘 나르는 SpiroTTB에 **C545T를 50wt%, 도판트를 4wt% 함께 증착한 삼중 혼합층**을 만들었다. C545T의 HOMO가 더 깊어 정공 덫이 되지 않는다는 점을 근거로 들었다.

이 소자에서 전류밀도가 **9.9mA/cm²로 되돌아왔고**, 효율은 20.8%, 45도 색이동은 22nm였다. 수송층 전체를 136nm 삼중 혼합층으로 바꾼 소자는 1,000cd/m²에서 **22.0%**, 100cd/m²에서 **28.6%**로 이 연구에서 가장 높았다.

<figure class="fig-single">
  <img src="/articles/2026-09-22-polariton-oled-angle-stable/fig3-scl-variations.webp" alt="여러 칸 그림. 위쪽은 강결합층 설계 세 가지 모식도로, 40나노미터 C545T 단일층, 40나노미터 삼중 혼합층, 136나노미터 삼중 혼합층이다. 가운데는 각 소자의 각도별 발광과 반사 지도로 폴라리톤 가지와 평평해진 발광선이 보인다. 아래 왼쪽은 전류밀도와 휘도 곡선으로 삼중 혼합층 소자가 전류를 회복했고, 아래 오른쪽은 휘도에 따른 외부양자효율로 세 소자 모두 1000 cd/m2 부근에서 20퍼센트를 넘는다" />
  <figcaption>그림 3. 강결합층 설계 세 가지. (a) C545T 40nm 단일층. (b) 정공수송 재료·C545T·도판트를 함께 증착한 <b>삼중 혼합층</b>. (c) 수송층 전체를 136nm 삼중 혼합층으로 대체. (d) 전류밀도·휘도. <b>삼중 혼합층 소자(빨강·파랑)가 단일층 소자(검정)보다 전류를 3~4배 회복했다.</b> (e) 휘도에 따른 효율. 세 소자 모두 1,000cd/m²에서 20%를 넘는다. <span class="src">Light: Science &amp; Applications (2026) Fig. 3, CC BY 4.0</span></figcaption>
</figure>

## 6. 상부발광 구조에서도 됐다

**디스플레이에 쓰이는 쪽은 상부발광이다.** 빛을 위로 빼면 화소 회로를 가리지 않아 개구율이 커지고, 불투명한 기판 위에도 올릴 수 있다. CMOS 백플레인을 쓰는 마이크로디스플레이가 그렇다.

연구진은 바닥에 두꺼운 은 반사 전극, 위에 얇은 은 반투과 전극을 두고 그 위에 60nm 덮개층을 얹은 상부발광 폴라리톤 OLED를 만들었다. **투명 전도성 산화물 전극이 아예 없는 구조**라, 그 증착이 유기층을 상하게 하는 문제도 피한다고 적는다.

결과는 정면 발광 555nm, 반치폭 31nm, 45도 색이동 19nm, 1,000cd/m²에서 효율 **21.2%**였다. 캐비티를 당겨 541nm로 맞춘 소자는 색이동이 **10nm**까지 줄었다.

<figure class="fig-single">
  <img src="/articles/2026-09-22-polariton-oled-angle-stable/fig4-top-emitting.webp" alt="세 칸 그림. (a) 상부발광 폴라리톤 OLED의 층 구조 모식도와 각도별 전계발광 지도로, 발광이 555나노미터 부근에서 40도까지 거의 평평하게 이어진다. (b) 전류밀도와 휘도 곡선. (c) 휘도에 따른 외부양자효율로 100 cd/m2에서 약 25퍼센트, 1000 cd/m2 부근에서 약 21퍼센트다" />
  <figcaption>그림 4. (a) 상부발광 폴라리톤 OLED의 구조와 각도별 발광. <b>빨간 선이 하부 폴라리톤 가지이고, 발광이 그 선을 따라 40도까지 거의 평평하다.</b> (b) 전류밀도·휘도. (c) 휘도에 따른 효율. 100cd/m²에서 25%, 1,000cd/m²에서 21.2%. <span class="src">Light: Science &amp; Applications (2026) Fig. 4, CC BY 4.0</span></figcaption>
</figure>

## 7. 표 한 장이 보여 주는 교환

**셋을 한 소자가 다 갖지는 못했다.** 논문의 표 1을 그대로 옮기면 그것이 바로 보인다. 45도 색이동이 10nm로 가장 좋은 두 소자는 효율이 15%대이고, 효율이 22%로 가장 높은 소자는 색이동이 29nm다.

<div class="tbl-wrap">

| 소자 | 정면 파장 | 반치폭 | 45도 색이동 | 효율(1,000cd/m²) | 전류밀도(6V) |
|---|---|---|---|---|---|
| 마이크로캐비티 | 550nm | 35nm | 40nm | 20.8% | 8.4mA/cm² |
| 폴라리톤 V1a | 550nm | 30nm | 23nm | 16.5% | 3.4mA/cm² |
| **폴라리톤 V1b** | 528nm | **25nm** | **10nm** | **15.0%** | 5.9mA/cm² |
| 폴라리톤 V2 | 560nm | 28nm | 22nm | 21.3% | 2.8mA/cm² |
| **폴라리톤 V3** | 546nm | 31nm | **22nm** | **20.8%** | **9.9mA/cm²** |
| 폴라리톤 V4 | 573nm | 33nm | 29nm | **22.0%** | 8.9mA/cm² |
| 상부발광 V5 | 555nm | 31nm | 19nm | 21.2% | 2.2mA/cm² |
| 상부발광 V5b | 541nm | 28nm | **10nm** | **15.4%** | 3.3mA/cm² |

</div>

<div class="fig-note">논문 Table 1을 그대로 옮겼다. 굵은 표시는 이 기사에서 짚은 자리다. 색이동이 작은 두 소자(V1b·V5b)는 효율이 15%대이고, 효율이 높은 소자들은 색이동이 19~29nm다.</div>

**그래도 기준선은 올라갔다.** 표의 폴라리톤 소자 넷이 1,000cd/m²에서 20%를 넘겼고, 이는 앞선 폴라리톤 OLED 최고치의 **두 배가 넘는다**고 논문은 적는다. 폴라리톤 구조가 효율을 크게 깎지 않는다는 것을 처음으로 보인 셈이다.

**교환 없이 얻은 자리도 하나 있다.** 삼중 혼합층 소자(V3)는 효율 20.8%와 전류밀도 9.9mA/cm²로 마이크로캐비티와 같은데, **색이동은 40nm에서 22nm로 절반이 됐고** 선폭도 35nm에서 31nm로 좁아졌다.

논문도 이 교환을 감춘다기보다 한 줄로 인정한다. 여기 나온 모든 설계가 색이동·선폭·효율 셋을 함께 개선한 것은 아니며, **그 사이에 본질적인 교환이 있을 수 있다**고 고찰에 적었다.

## 8. 초록과 본문 사이

산업 쪽에서 읽을 때 구분해야 할 것이 넷 있다.

**첫째, 제목의 세 낱말이 한 소자의 성적이 아니다.** 「좁은 선폭·각도 안정·고효율」은 이 연구가 다룬 소자군 전체의 성질이다. 7절의 표대로 **색이동 10nm와 효율 21%는 서로 다른 소자에서 나왔다.**

**둘째, 녹색 한 색이다.** 쓴 발광체는 녹색 TADF 하나이고, 강결합층도 녹색 형광 색소 하나다. 청색과 적색에서 같은 조합이 되는지는 이 논문에 없다. 논문이 겨냥한다고 밝힌 것도 **초고화질 디스플레이의 녹색 화소**다.

**셋째, 수명 데이터가 없다.** 소자 면적은 4mm²이고, 논문이 싣는 것은 효율·전류·각도 특성이다. **강결합층이 수명에 어떤 영향을 주는지는 시험되지 않았다.** 흡수하는 층을 화소 안에 넣는 설계라 산업 쪽에서는 먼저 물을 항목이다.

**넷째, 「재료 하나만 더하면 된다」는 말에는 조건이 붙는다.** 논문은 기존 OLED 구조와 거의 같고 새 재료 하나만 추가하면 되니 **상용 채택에 큰 노력이 들지 않을 것**이라고 맺는다.

그런데 실제로 바뀐 것은 재료 하나가 아니다. **정공수송층을 140nm 안팎으로 두껍게 만들고 전기적으로 도핑해 캐비티를 2차로 키우는 것**이 전제다. 가장 좋은 소자는 수송층 자체를 세 재료 혼합막으로 바꿨다. 증착원이 하나 더 필요하고 두께·조성 관리 항목도 늘어난다.

## 9. 산업 쪽에서 남는 것

**색을 순하게 만드는 일을 재료에서 광학으로 옮길 수 있다는 것**이 이 연구의 요점이다. 좁은 선폭을 얻으려면 보통 발광 재료 자체를 새로 설계한다. 다중공명 TADF가 그 길이고, 양자점 색변환층도 같은 목적이다.

폴라리톤은 그 일을 **발광체를 바꾸지 않고** 한다. 논문은 이것을 값비싸거나 독성 우려가 있는 해법의 대안으로 제시하고, 실제로 선폭이 넓기로 알려진 도너-억셉터 TADF 발광체를 그대로 쓰면서 25nm를 얻었다.

**상부발광에서 된다는 점도 그래서 중요하다.** 반사가 센 금속 전극은 원래 색변이의 원인인데, 이 구조에서는 그 전극을 그대로 쓰면서 색 일관성을 얻는다. 투명 전도성 산화물을 쓰지 않아 공정이 유연해지는 것은 덤이다.

**남는 숫자는 10nm와 15%다.** 색이동을 가장 잘 잡은 소자가 효율을 가장 많이 내놓았다. 이 둘이 한 소자에서 만나는 날이 오면 그때는 재료가 아니라 캐비티 설계가 색을 정하게 된다. 이 논문이 보여 준 것은 그 교환이 **더 이상 크지 않다**는 것이다.

File: src/content/articles/2026-09-29-qd-reversible-photolithography.md
---
title: "21,000PPI 양자점 화소를 만든 가역 광패터닝"
searchTitle: "양자점 직접 광리소그래피 가역 가교 리간드, QLED 화소 패터닝과 EQE 유지"
summary: "양자점을 화소로 찍으려면 표면 리간드를 묶어야 하는데, 그 묶음이 소자 성능을 떨어뜨립니다. 중국과학원 닝보 연구진은 빛의 파장으로 묶었다 푸는 리간드를 만들어, 패터닝을 끝낸 뒤 원래 상태로 되돌렸습니다. 인치당 21,000화소에서 외부양자효율 17.08%를 냈습니다. 다만 표를 보면 패터닝이 깎은 것은 효율이 아니라 전류였습니다."
section: paper
reporter: PEER
publishedAt: 2026-09-29
collectWeekStart: '2026-09-21'
readingMinutes: 10
tags: [양자점, QLED, 직접 광리소그래피, 리간드, 화소 패터닝, 마이크로디스플레이, 중국과학원 닝보]
sources:
  - type: paper
    title: "Reversible photolithography of quantum dots achieves high-performance electroluminescence"
    url: "https://doi.org/10.1038/s41467-026-77916-z"
featured: true
paywallAfter: 0
---

<div class="paper-card">
  <div><span class="label">논문</span><a href="https://doi.org/10.1038/s41467-026-77916-z" target="_blank" rel="noopener">Reversible photolithography of quantum dots achieves high-performance electroluminescence</a></div>
  <div><span class="label">저자</span><span>제1저자 C. Gu, 교신 T. Zhang·C. Xiang <span class="dim">(중국과학원 닝보재료기술공정연구소·첸완연구소)</span> 총 6인</span></div>
  <div><span class="label">게재</span><span>Nature Communications · 2026-09-24 온라인 공개 · <code>DOI 10.1038/s41467-026-77916-z</code></span></div>
</div>

양자점을 화면의 화소로 쓰려면 **정해진 자리에만 남겨야 한다.** 빨강·초록·파랑을 따로따로, 수 마이크로미터 칸 안에.

반도체 공정의 답은 포토리소그래피다. 그런데 양자점에 포토레지스트를 쓰면 성능이 상한다. 그래서 나온 것이 **양자점 자체를 빛에 반응하게 만드는 직접 광패터닝**이다.

여기에 오래된 딜레마가 있다. 패턴이 남으려면 **양자점 표면의 리간드를 서로 묶어야** 하는데, 그 묶음이 소자 성능을 떨어뜨린다. 패터닝하는 힘과 성능을 깎는 힘이 **같은 하나**다.

중국과학원 닝보 연구진은 이 묶음을 **되돌릴 수 있게** 만들었다. 310나노미터 자외선으로 묶고, 254나노미터 심자외선으로 푼다. 패턴을 다 만든 뒤 풀어 버리는 것이다.

결과는 **인치당 21,000화소(화소 폭 0.8마이크로미터)에서 외부양자효율 17.08%**, 패턴 없는 소자에서는 **24.41%에 5V 기준 휘도 125,016cd/m²**였다.

그리고 이 기사가 짚을 것은 그 다음이다. 표를 나란히 놓고 보면, **패터닝이 깎은 것은 발광효율이 아니라 전류였다.**

## 1. 양자점을 화소로 찍는 일이 왜 어려운가

**양자점은 씻겨 나가기 때문이다.** 용액에 떠 있는 양자점을 기판에 바르면, 다음 공정의 용매가 그것을 그대로 녹여 간다. 그래서 남길 자리의 양자점은 **서로 묶어 고정해야** 한다.

직접 광패터닝은 그 묶는 일을 빛으로 한다. 빛을 받은 자리의 리간드끼리 가교되어 용매에 안 녹고, 빛을 안 받은 자리는 씻겨 나간다. 포토레지스트를 쓰지 않으니 공정이 짧다.

문제는 리간드가 **원래 하던 일**이다. 리간드는 양자점 표면의 결함을 덮고, 이웃한 양자점과의 거리를 정하고, 전하가 건너가는 길을 만든다. 그 리간드를 분해하거나 바꾸거나 묶으면 **그 세 가지가 모두 달라진다.**

논문은 이 상태를 「패터닝 능력과 성능 열화의 본질적 결합」이라 부른다. 실제로 **양자점 LED는 외부양자효율 20%를 넘긴 지 오래인데, 광패터닝을 거친 소자는 대개 그 아래**라고 적는다.

<figure class="fig-single">
  <img src="/articles/2026-09-29-qd-reversible-photolithography/fig1-concept.webp" alt="두 방식을 비교한 모식도. 왼쪽 기존 직접 광패터닝은 분산된 양자점이 빛을 받아 가교되면서 표면 리간드가 바뀌고 성능이 변하는 한 방향 과정으로 그려져 있다. 오른쪽 이 논문의 가역 광패터닝은 1단계에서 빛으로 가교해 패턴을 만들고 2단계에서 빛으로 가교를 풀어 리간드를 원래대로 되돌리는 두 단계로 그려져 있다" />
  <figcaption>그림 1. 기존 직접 광패터닝(왼쪽)과 이 논문의 가역 광패터닝(오른쪽). <b>기존 방식은 한 방향이라 리간드가 바뀐 채로 끝나고, 이 논문은 패턴을 만든 뒤 가교를 풀어 리간드를 되돌린다.</b> <span class="src">Nature Communications (2026) Fig. 1, CC BY 4.0</span></figcaption>
</figure>

## 2. 파장으로 붙였다 떼는 리간드

**쿠마린이라는 분자가 파장에 따라 붙고 떨어진다.** 300나노미터보다 긴 자외선을 쬐면 두 분자가 고리를 만들며 결합하고, 300나노미터보다 짧은 심자외선을 쬐면 그 고리가 다시 끊어진다.

연구진은 이 성질을 양자점 리간드에 붙였다. 한쪽 끝에는 **빛으로 붙었다 떨어지는 쿠마린**, 반대쪽 끝에는 양자점 표면에 단단히 붙는 **티올기**, 그 사이에는 용매에 잘 퍼지게 하는 긴 알킬 사슬을 두었다.

티올기를 고른 데는 이유가 하나 더 있다. 양자점 껍질의 황화아연과 강하게 결합해 **표면 결함을 덮는다.** 계산으로 잰 결합 에너지가 기존 올레산의 −0.75eV보다 깊은 **−1.19eV**였다.

이 리간드의 LUMO는 −2.41eV로, 적·녹·청 양자점의 전도대(−4.00·−3.54·−4.16eV)보다 위에 있다. **전자가 리간드로 새지 않는 배치**다.

양자점 표면의 리간드 가운데 이 광가역 리간드가 차지하는 비율은 **약 8몰%**가 최적이었다. 더 넣으면 밝기는 유지되지만 패턴 가장자리가 무뎌졌다.

<figure class="fig-single">
  <img src="/articles/2026-09-29-qd-reversible-photolithography/fig2-ligand-design.webp" alt="네 칸 그림. (a) 광가역 리간드의 구조와 가교·해가교 반응 모식도로, 양자점 두 개에 붙은 쿠마린 말단이 310나노미터에서 고리를 만들어 결합하고 254나노미터에서 끊어진다. (b) 리간드의 흡수 계수 곡선으로 318나노미터에 봉우리가 있다. (c) 시간에 따른 318나노미터 흡수 변화로 가교 구간에서 줄고 안정 구간을 지나 해가교 구간에서 회복된다. (d) 리간드와 적녹청 양자점의 에너지 준위 정렬 도식" />
  <figcaption>그림 2. (a) 광가역 리간드의 구조와 반응. <b>310nm에서 이웃한 양자점끼리 묶이고, 254nm에서 풀린다.</b> 앵커는 티올기, 가운데는 알킬 링커, 끝은 쿠마린이다. (b) 흡수 계수. 318nm에서 최대다. (c) 흡수 변화로 본 가교·해가교 주기. (d) 리간드와 적·녹·청 양자점의 에너지 준위. <span class="src">Nature Communications (2026) Fig. 2, CC BY 4.0</span></figcaption>
</figure>

## 3. 노광량 5mJ/cm²면 패턴이 남는다

**상용 포토레지스트의 20분의 1 수준이다.** 이 리간드로 만든 막은 제곱센티미터당 5밀리줄 부근에서 발광 세기가 포화했다. 상용 포토레지스트는 80~150, 반도체성 포토레지스트는 200이 넘는다.

노광량이 낮다는 것은 **양자점이 자외선에 덜 상한다**는 뜻이다. 빛을 안 쬔 자리는 톨루엔에 10초 담그면 완전히 씻겨 나가 대비가 뚜렷했다.

그다음이 이 논문의 핵심 숫자다. 전 공정을 마친 막의 **상대 발광효율(PLQY)이 원래 양자점 대비 107.4%**였다. 되돌린 막이 손대지 않은 막보다 오히려 밝다는 뜻이다. 티올기가 표면 결함을 덮은 몫이다.

구조도 거의 그대로였다. 표면 거칠기는 0.98nm에서 **1.02nm**로만 늘었고, 양자점 속을 이루는 원소의 X선 신호도 변하지 않았다.

<figure class="fig-single">
  <img src="/articles/2026-09-29-qd-reversible-photolithography/fig3-fidelity.webp" alt="일곱 칸 그림. (a) 리간드 교환 전후 양자점의 흡수와 발광 스펙트럼이 겹친다. (b) 노광량에 따른 발광 세기로 가교는 5 밀리줄에서 포화하고 해가교도 같은 수준에서 진행된다. (c) 공정 단계별 발광 봉우리 위치, 반치폭, 상대 발광효율 막대그래프로 마지막 단계가 107.4퍼센트다. (d) 올레산과 새 리간드의 결합 에너지 계산 비교. (e) 단계별 원자현미경 이미지로 표면 거칠기가 0.98에서 1.02 나노미터로만 변한다. (f) 옆으로 만든 소자의 전류-전압 곡선으로 가교하면 전류가 줄고 해가교하면 돌아온다. (g) 온도에 따른 발광 세기 맞춤으로 열활성화 에너지가 103.62, 75.18, 96.37 밀리전자볼트로 변한다" />
  <figcaption>그림 3. (a) 리간드를 바꿔도 흡수·발광은 그대로다. (b) 노광량에 따른 발광 세기. <b>5mJ/cm²에서 포화한다.</b> (c) 단계별 상대 발광효율. <b>전 공정을 마친 막이 107.4%다.</b> (d) 결합 에너지 계산. (e) 단계별 표면 형상. (f) 옆으로 만든 소자의 전류. <b>가교하면 줄고 풀면 돌아온다.</b> (g) 온도 의존 발광으로 구한 열활성화 에너지. <span class="src">Nature Communications (2026) Fig. 3, CC BY 4.0</span></figcaption>
</figure>

## 4. 패터닝은 무엇을 깎았나

**효율이 아니라 전류였다.** 가교한 소자와 안 한 소자를 나란히 놓으면 그것이 바로 보인다.

최대 외부양자효율은 24.43%에서 **22.37%로** 떨어졌다. 8%쯤 줄어든 것이다. 그런데 5V에서 휘도는 134,796cd/m²에서 **76,632cd/m²로**, 전류밀도는 120.7mA/cm²에서 **73.2mA/cm²로** 내려갔다. 각각 **57%와 61%만 남았다.**

즉 빛으로 바꾸는 능력은 거의 그대로인데, **전하가 흐르지 못해 밝기가 반 토막 난 것**이다. 원인은 간격이다. X선 산란으로 잰 양자점 사이 거리가 가교 뒤 **8.42nm에서 8.70nm로** 벌어졌다.

0.28나노미터다. 양자점 지름의 3%쯤 되는 이 차이가 전도도를 떨어뜨렸다. 옆으로 만든 소자의 전류-전압 측정에서도 가교한 막의 저항이 더 컸다.

효율이 조금이나마 떨어진 쪽에도 설명이 붙는다. 온도에 따른 발광을 재서 구한 열활성화 에너지가 103.62meV에서 **75.18meV로** 낮아졌다. 연구진은 이것을 **엑시톤이 묶여 있는 힘이 약해진 것**으로 읽는다. 낮은 전압에서 효율 차이가 특히 컸다(2.6V에서 12.60% 대 2.82%).

**그리고 가교를 풀자 셋 다 돌아왔다.** 간격도, 전도도도, 열활성화 에너지(96.37meV)도 원래 값 근처로 복귀했다.

## 5. 되돌리니 수명까지 돌아왔다

**5V에서 휘도 125,016cd/m², 전류밀도 114.7mA/cm²로 각각 93%와 95%가 회복됐다.** 최대 외부양자효율은 24.41%로, 가교 전(24.43%)과 사실상 같다.

소자 12개로 잰 평균도 같은 방향이다. 24.10±0.46% → 21.97±0.43% → **23.96±0.44%**였다.

수명이 더 분명하다. 초기 휘도 1,000니트에서 95%로 떨어지는 시간이 1,041시간에서 **573시간으로** 반 토막 났다가, 가교를 푼 뒤 **942시간**으로 돌아왔다.

흥미로운 것은 **원래 리간드 소자와의 비교**다. 손대지 않은 올레산 양자점 소자는 5V에서 휘도 93,801cd/m², 최대 효율 23.53%였다. **광가역 리간드로 바꿔 패터닝하고 되돌린 소자가 그보다 밝고 효율도 높다.** 리간드 교환이 표면 결함을 덮은 값이 패터닝의 대가보다 컸다는 뜻이다.

<figure class="fig-single">
  <img src="/articles/2026-09-29-qd-reversible-photolithography/fig4-qled.webp" alt="아홉 칸 그림. (a) 소자 구조 모식도로 ITO, PEDOT:PSS, 정공수송층, 양자점, 산화아연 전자수송층, 은 전극이 쌓여 있다. (b) 에너지 띠 도식. (c) 세 소자의 전계발광 스펙트럼이 같고 켜진 소자 사진이 들어 있다. (d) 전압에 따른 전류밀도로 가교하면 내려가고 해가교하면 올라온다. (e) 전압에 따른 휘도. (f) 전압에 따른 외부양자효율로 최대값이 24.43, 22.37, 24.41퍼센트다. (g) 소자 12개의 효율 분포 히스토그램. (h) 수명 곡선으로 1041, 573, 942시간. (i) 다른 광패터닝 발광소자들과 휘도-효율을 비교한 산점도에서 이 연구가 오른쪽 위에 있다" />
  <figcaption>그림 4. (a)(b) 소자 구조와 에너지 띠. (c) 세 소자의 발광 스펙트럼은 같다. (d)(e) <b>가교하면 전류와 휘도가 내려가고, 풀면 돌아온다.</b> (f) 효율은 24.43 → 22.37 → 24.41%. (g) 소자 12개 분포. (h) 수명 1,041 → 573 → 942시간. (i) 기존 광패터닝 발광소자들과의 비교. <span class="src">Nature Communications (2026) Fig. 4, CC BY 4.0</span></figcaption>
</figure>

## 6. 21,000PPI에서 효율 17%

**화소 폭 0.8마이크로미터, 화소 간격 0.41마이크로미터, 피치 1.21마이크로미터다.** 인치당 21,000화소에 해당한다. 논문은 이것을 직접 광패터닝에서 보고된 최고 해상도 축에 든다고 적는다.

세 가지 해상도로 소자를 만들었다. 화소 폭 4.5마이크로미터(3,300PPI)는 AR·VR용, 1.4마이크로미터(10,500PPI)는 그보다 높은 밀도, 0.8마이크로미터(21,000PPI)는 사람 눈의 분해 한계를 한 자릿수 넘는 영역이다.

화소로 나누면 새 문제가 생긴다. **화소 사이 빈 자리에서 정공수송층과 전자수송층이 직접 맞닿아 전류가 샌다.** 연구진은 그 틈에 고이도록 PMMA를 얇게 발라 막았다.

21,000PPI 소자에서 가교를 푼 뒤 휘도가 28,769에서 **49,292cd/m²로**, 전류밀도가 40.7에서 65.6mA/cm²로, 최대 효율이 16.02%에서 **17.08%로** 올라갔다. 패턴 없는 소자(24.41%)보다는 낮다.

낮은 이유로 논문이 드는 것은 셋이다. **화소 모양이 그 크기에서 이상적이지 않고, 화소 구조 탓에 전기장이 고르지 않으며, 남아 있는 PMMA가 전하 주입을 방해한다.**

<figure class="fig-single">
  <img src="/articles/2026-09-29-qd-reversible-photolithography/fig5-patterning.webp" alt="아홉 칸 그림. (a) 마스크로 찍은 양자점 형광 패턴들로 꽃, 학, QR코드, 로고가 보인다. (b) 패턴의 원자현미경 단면과 이미지로 윗면이 평평하고 가장자리가 날카롭다. (c) 가장자리 거칠기 세 지표 막대그래프. (d) 휘는 PET 기판 위의 패턴 사진. (e) 카드뮴 없는 InP 양자점 패턴. (f) 적녹청 양자점의 패턴 전후 발광 스펙트럼이 겹친다. (g) 적녹청 화소를 겹쳐 만든 배열의 형광 현미경 사진. (h) 화소 폭 4.5, 1.4, 0.8 마이크로미터 세 가지 전계발광 화소 배열 현미경 사진과 각각의 용도. (i) 나노화소 소자의 효율 곡선으로 해가교 후 17.08퍼센트다" />
  <figcaption>그림 5. (a) 마스크로 찍은 패턴들. (b)(c) 12µm 선폭 패턴의 단면과 가장자리 거칠기(선가장자리 0.29µm). (d) 휘는 기판 위 패턴. (e) <b>카드뮴 없는 InP 양자점에서도 된다.</b> (f)(g) 적·녹·청 패턴과 겹쳐 만든 화소 배열. <b>이것은 형광 이미지다.</b> (h) 전계발광 화소 배열. <b>왼쪽부터 3,300 / 10,500 / 21,000PPI.</b> (i) 나노화소 소자의 효율. <span class="src">Nature Communications (2026) Fig. 5, CC BY 4.0</span></figcaption>
</figure>

## 7. 초록과 본문 사이

산업 쪽에서 읽을 때 구분해야 할 것이 다섯 있다.

**첫째, 24.41%와 17.08%는 다른 소자다.** 초록에 나란히 적힌 두 숫자 가운데 앞의 것은 **화소로 나누지 않은 2×2밀리미터 발광면**의 값이고, 뒤의 것이 실제 화소 배열의 값이다. 휘도도 125,016과 49,292로 두 배 이상 차이 난다.

**둘째, 화소 배열에 구동 회로가 없다.** 이 소자들은 전면 전극 사이에 화소가 배열된 구조이고, 화소를 하나씩 켜고 끄는 박막트랜지스터나 CMOS 백플레인은 이 논문의 범위 밖이다. 21,000PPI를 **화면으로 쓰려면 그 밀도로 구동할 회로**가 따로 필요하다.

**셋째, 다색은 아직 발광이 아니다.** 적·녹·청을 겹쳐 만든 화소 배열은 자외선을 쬐어 찍은 **형광 이미지**다. 전기로 켠 화소 배열은 녹색 한 가지다. 논문도 다색 통합을 「앞으로의 토대」로 적는다.

**넷째, 되돌림은 100%가 아니다.** 휘도 93%, 전류 95%, 수명 90%가 돌아왔다. 논문은 그 이유를 **254나노미터에서 쿠마린이 완전히 끊어지지 않고 평형에 머무는 것**으로 설명하고, 분자 설계로 더 풀어야 할 몫으로 남긴다.

**다섯째, 공기 중에서는 값이 떨어진다.** 기본 실험은 질소 글로브박스에서 했다. 대기 중에서 같은 공정을 하면 발광효율 유지율이 광가역 리간드 기준 **83.3%**로 내려간다. 물과 산소가 있는 상태에서 자외선을 쬔 탓이다.

## 8. 산업 쪽에서 남는 것

**이 연구가 건드린 자리는 재료가 아니라 공정이다.** 양자점 자체는 시판 카드뮴계 코어-셸이고, 소자 구조도 알려진 것이다. 바꾼 것은 **리간드 하나와 노광 파장 두 개**다.

양자점 화소를 만드는 방법은 크게 잉크젯 인쇄와 광패터닝으로 갈린다. 인쇄는 재료를 아끼지만 방울 크기가 해상도의 바닥을 정한다. 광패터닝은 **마스크가 정하는 해상도**까지 내려가고, 이 논문은 그 자리에서 성능을 지키는 방법을 보였다.

**카드뮴 없는 InP 양자점과 휘는 기판에서도 된다는 점**은 그래서 중요하다. 규제와 폼팩터 양쪽에서 실제 제품이 요구하는 조건이다. 다만 두 경우 모두 이 논문에서는 형광 패턴까지만 보였다.

**남는 숫자는 0.28나노미터와 93%다.** 양자점 사이가 그만큼 벌어진 것이 밝기를 반으로 깎았고, 그것을 되돌리니 93%가 돌아왔다. 양자점 화소 공정에서 지켜야 할 것이 **발광 능력보다 전하가 건너는 거리**라는 사실을, 이 논문은 되돌릴 수 있는 공정을 만들어 보여 주었다.

File: src/content/articles/2026-09-29-tandem-oled-cgl-patents.md
---
title: "탠덤 OLED 전하생성층(CGL) 특허 430건 분석"
searchTitle: "탠덤 OLED 전하생성층(CGL) 특허 430건 분석 (Tandem OLED · charge generation layer · 코닥 Kodak 칭 탕 · 키도 준지 · LG디스플레이 · 삼성디스플레이 · BOE · 비전옥스 · CSOT · 횡누설 lateral leakage · 투 스택 · 펜타 탠덤 · 특허 만료)"
summary: "탠덤 OLED의 발광층 사이를 잇는 전하생성층(CGL)은 2002년 코닥 특허가 뼈대를 세웠고, 그 특허는 2022년에 끝났습니다. 한국 두 회사는 2013~16년 CGL 자체를 다듬다가 2017년부터 화소 구조로 옮겨 갔고, 옆 화소로 새는 전류를 두고 삼성은 CGL을 끊고 LG는 전위를 붙잡습니다. 10년 늦게 출발한 중국은 두 단계를 한꺼번에 청구합니다."
section: patent
reporter: CLAIM
publishedAt: 2026-09-29
collectWeekStart: '2026-09-21'
readingMinutes: 18
tags: [탠덤OLED, 전하생성층, CGL, 코닥, LG디스플레이, 삼성디스플레이, BOE, 비전옥스, CSOT, 횡누설, 특허만료]
featured: false
sources:
  - type: patent
    title: "적층 유기 EL 소자 (도핑된 유기 연결층) (US6872472B2, Eastman Kodak, Liao·Tang, 2002-02-15 우선 / 2005-03-29 등록 / 2022-04-26 만료)"
    url: "https://patents.google.com/patent/US6872472B2/en"
  - type: patent
    title: "탠덤 백색 OLED (외부 전원에 직접 연결되지 않는 중간 연결층) (US7273663B2, Eastman Kodak, 2004-08-20 우선 / 만료)"
    url: "https://patents.google.com/patent/US7273663B2/en"
  - type: patent
    title: "직렬 연결 OLED 적층 (US6337492B1, eMagin, 1997-07-11 우선 / 만료)"
    url: "https://patents.google.com/patent/US6337492B1/en"
  - type: patent
    title: "중간 도전층을 둔 유기 EL 발광소자 (JPH11329748A, 이데미쓰코산, 1998-05-20 출원 / 만료)"
    url: "https://patents.google.com/patent/JPH11329748A/en"
  - type: patent
    title: "유기 EL 소자 (비저항 10²Ω·cm 이상의 전하생성층) (US20030189401A1, IMES·키도 준지, 2002-03-26 우선 / 포기)"
    url: "https://patents.google.com/patent/US20030189401A1/en"
  - type: patent
    title: "유기 EL 소자 (분할 등록분) (US8080934B2, Rohm·키도 준지, 2002-03-26 우선 / 2025-10-03 만료)"
    url: "https://patents.google.com/patent/US8080934B2/en"
  - type: patent
    title: "적층 유기 EL 유닛 백색 발광 (US7696681B2, LG디스플레이, 2003-12-29 우선)"
    url: "https://patents.google.com/patent/US7696681B2/en"
  - type: patent
    title: "탠덤 백색 OLED (p형 CGL을 유기물로만) (US8912534B2, LG디스플레이, 2012-04-05 우선)"
    url: "https://patents.google.com/patent/US8912534B2/en"
  - type: patent
    title: "OLED 표시장치 (n형 CGL 호스트 둘) (US9065068B2, LG디스플레이, 2013-10-02 우선)"
    url: "https://patents.google.com/patent/US9065068B2/en"
  - type: patent
    title: "유기발광소자 (p형 CGL 단일 유기물, n형 도펀트 계단 분포) (US10014357B2, LG디스플레이, 2016-09-30 우선)"
    url: "https://patents.google.com/patent/US10014357B2/en"
  - type: patent
    title: "유기발광소자 (CGL 도펀트 농도 기울기) (US20180114939A1, 삼성디스플레이, 2016-10-21 우선)"
    url: "https://patents.google.com/patent/US20180114939A1/en"
  - type: patent
    title: "유기발광소자 (페로브스카이트 금속화합물 CGL) (US20180026084A1, 삼성디스플레이, 2016-07-19 우선)"
    url: "https://patents.google.com/patent/US20180026084A1/en"
  - type: patent
    title: "발광장치 (발광 유닛 5개 이상) (US20230320120A1, 삼성디스플레이, 2022-03-31 우선 / 심사 중)"
    url: "https://patents.google.com/patent/US20230320120A1/en"
  - type: patent
    title: "발광장치 (오버행 격벽으로 중간층을 끊음) (US9728693B2, 반도체에너지연구소·샤프, 2012-10-17 우선 / 2034-05-29 만료 예정)"
    url: "https://patents.google.com/patent/US9728693B2/en"
  - type: patent
    title: "유기발광소자 (CGL을 부화소마다 끊음) (US9721997B2, LG디스플레이, 2014-05-16 우선)"
    url: "https://patents.google.com/patent/US9721997B2/en"
  - type: patent
    title: "백색 유기발광 표시장치 (격벽으로 CGL 분리) (US20150357388A1, LG디스플레이, 2014-06-10 우선)"
    url: "https://patents.google.com/patent/US20150357388A1/en"
  - type: patent
    title: "유기 EL 표시패널 (화소정의막 오목부에서 CGL 단절) (US11114636B2, BOE, 2017-07-12 우선)"
    url: "https://patents.google.com/patent/US11114636B2/en"
  - type: patent
    title: "표시장치 (화소정의막 홈에서 CGL 단절) (US20220246698A1, 삼성디스플레이, 2021-02-02 우선 / 심사 중)"
    url: "https://patents.google.com/patent/US20220246698A1/en"
  - type: patent
    title: "표시장치 (오버행 뱅크로 CGL 분리) (US12557483B2, 삼성디스플레이, 2023-11-29 우선)"
    url: "https://patents.google.com/patent/US12557483B2/en"
  - type: patent
    title: "발광 표시장치 (비발광부에서 음극과 CGL 연결) (US20240016031A1, LG디스플레이, 2022-07-05 우선 / 심사 중)"
    url: "https://patents.google.com/patent/US20240016031A1/en"
  - type: patent
    title: "발광 표시장치 (CGL 전위 리셋 전극) (US20240260355A1, LG디스플레이, 2023-01-30 우선 / 심사 중)"
    url: "https://patents.google.com/patent/US20240260355A1/en"
  - type: patent
    title: "OLED 표시장치 (한 부화소만 음극-CGL 연결) (US20240260410A1, LG디스플레이, 2023-01-30 우선 / 심사 중)"
    url: "https://patents.google.com/patent/US20240260410A1/en"
  - type: patent
    title: "표시장치 (보조전극에 CGL 접촉) (US20250268047A1, LG디스플레이, 2024-02-15 우선 / 심사 중)"
    url: "https://patents.google.com/patent/US20250268047A1/en"
  - type: patent
    title: "표시패널 (CGL에 전압을 주는 전극) (US20250221182A1, LG디스플레이, 2023-12-29 우선 / 심사 중)"
    url: "https://patents.google.com/patent/US20250221182A1/en"
  - type: patent
    title: "발광 표시장치 (중간 전극으로 스택 따로 구동) (US20250212576A1, LG디스플레이, 2023-12-26 우선 / 심사 중)"
    url: "https://patents.google.com/patent/US20250212576A1/en"
  - type: patent
    title: "유기반도체 이종접합 CGL 적층 유기 EL (CN101447555B, 중국과학원 창춘응용화학연구소, 2008-12-29 출원 / 연차료 미납 소멸)"
    url: "https://patents.google.com/patent/CN101447555B/en"
  - type: patent
    title: "적층 구조 유기 EL (연결층 화합물 + 알칼리금속 도핑) (CN101452997B, 칭화대·비전옥스, 2008-12-31 출원)"
    url: "https://patents.google.com/patent/CN101452997B/en"
  - type: patent
    title: "탠덤 OLED (혼합 전도층 CGL) (US20160028038A1 / US9780323B2, BOE, 2013-12-31 우선)"
    url: "https://patents.google.com/patent/US20160028038A1/en"
  - type: patent
    title: "전하생성층 (전자 이동도가 다른 두 전자수송 물질 + 금속) (US20240268142A1, BOE, 2022-04-26 우선)"
    url: "https://patents.google.com/patent/US20240268142A1/en"
  - type: patent
    title: "표시기판 (비도핑 p형 CGL) (CN121908770A, BOE, 2026-01-15 출원 / 심사 중)"
    url: "https://patents.google.com/patent/CN121908770A/en"
  - type: patent
    title: "표시패널 (두 겹 p형 CGL, 농도 차등) (CN117460276A, 비전옥스 계열, 2023-10-31 출원 / 심사 중)"
    url: "https://patents.google.com/patent/CN117460276A/en"
  - type: patent
    title: "표시패널 (n형·p형 유기물과 극성 용매를 섞은 CGL) (US20240107787A1, CSOT, 2022-09-28 우선)"
    url: "https://patents.google.com/patent/US20240107787A1/en"
  - type: patent
    title: "마이크로LED 표시패널 (에피웨이퍼 사이 CGL, 실용신안) (CN221008955U, CSOT, 2023-11-10 출원)"
    url: "https://patents.google.com/patent/CN221008955U/en"
  - type: patent
    title: "전하생성층 (유무기 페로브스카이트) (US20180315945A1, CSOT, 2017-04-27 우선 / 포기)"
    url: "https://patents.google.com/patent/US20180315945A1/en"
  - type: disclosure
    title: "삼성디스플레이, 프리미엄 기술 브랜드 'QD-OLED 펜타 탠덤' 런칭 (삼성디스플레이 뉴스룸, 2026-02-12)"
    url: "https://news.samsungdisplay.com/34436"
  - type: article
    title: "中 BOE, 스마트폰용 '탠덤 OLED' 확대…삼성·LGD 틈새 노린다 (ZDNet Korea, 2025-01-02)"
    url: "https://zdnet.co.kr/view/?no=20250102143123"
---

## 1. 개요

### 1.1 두 층을 쌓으면 이음매가 생긴다

탠덤 OLED는 발광 유닛 두 개 이상을 위아래로 쌓고 전극 한 쌍으로 한꺼번에 켜는 구조다. 같은 밝기를 내는 데 유닛 하나가 받는 전류가 줄어 수명이 길어진다. 삼성디스플레이와 LG디스플레이가 애플 OLED 아이패드에 공급하는 패널이 2단(투 스택) 탠덤이다.

삼성디스플레이는 2026년 2월 QD-OLED의 청색 발광 적층을 4층에서 5층으로 늘린 구조를 「펜타 탠덤」이라는 이름으로 내놓았다. 회사 발표로는 발광 효율이 1.3배, 수명이 2배가 됐다. 층은 계속 늘고 있다.

층을 쌓으려면 **층과 층 사이를 전기적으로 이어 주는 얇은 막**이 있어야 한다. 아래 유닛에는 전자를, 위 유닛에는 정공을 넣어 두 유닛이 직렬로 켜지게 하는 막이다. 이 막을 전하생성층(CGL)이라고 부른다. 이 편은 그 이음매의 특허를 읽는다.

### 1.2 분석 범위

<div class="tbl-wrap">

| 항목 | 값 |
|---|---|
| 모집단 | 구글특허에서 청구항에 「charge generation layer」가 든 문서 **1,392건**: LG디스플레이·삼성디스플레이의 미국 문서, 중국 5개사(BOE·CSOT·비전옥스·톈마·에버디스플레이)의 미국·중국 문서 |
| 탠덤 청구 | 그중 **독립항에 CGL이 든 494건**을 패밀리(출원인+우선일+발명의 명칭)로 묶어 **430패밀리** |
| 분류 | 청구항 1의 특징부를 읽고 「무엇을 더 한정했나」로 하나씩 분류. CGL을 정공주입층 등 다른 뜻으로 쓴 8건은 뺐다 → **422패밀리** (LG디스플레이 157 · 삼성디스플레이 95 · 중국 5사 170) |
| 분류 검증 | 무작위 48건을 청구항 전문으로 다시 분류: 완전 일치 39건(81%), 「CGL 자체인가 아닌가」 수준 일치 41건(85%) |
| 뿌리 추적 | 두 회사 탠덤 특허 208패밀리가 인용한 선행특허 전부. 초기 특허는 원문으로 확인 |
| 중국 기점 | 중국 특허청 문서 중 청구항에 CGL이 든 우선일 2015년 이전 744건에서 중국 본토 출원인을 추려 원문 확인 |

</div>

<div class="fig-note">한국 두 회사는 미국 문서만, 중국은 미국·중국 문서를 모두 셌다. 그래서 회사 사이에 건수를 비교하지 않고 각 회사 안의 비중만 비교한다. 우선일 2023~24년 출원은 아직 다 공개되지 않았다.</div>

### 1.3 용어

<div class="term-list">
  <div><dt>탠덤 OLED</dt><dd>발광 유닛 여러 개를 쌓아 한 쌍의 전극으로 직렬 구동하는 OLED. 스택 수만큼 전압은 오르지만 같은 밝기에서 전류가 줄어 수명이 늘어난다</dd></div>
  <div><dt>전하생성층(CGL)</dt><dd>쌓인 유닛 사이에 놓여 한쪽으로 전자를, 다른 쪽으로 정공을 공급하는 막. 보통 n형 층과 p형 층 두 겹이다</dd></div>
  <div><dt>n형·p형 도핑</dt><dd>유기물에 전자를 잘 내주는 물질(리튬 같은 알칼리금속 등)이나 전자를 잘 빼앗는 물질을 조금 섞어 전자 또는 정공이 잘 흐르게 만드는 것</dd></div>
  <div><dt>횡누설</dt><dd>이웃한 화소가 함께 쓰는 막을 따라 전류가 옆으로 새어, 꺼져 있어야 할 옆 화소가 희미하게 켜지는 현상</dd></div>
  <div><dt>독립항·특징부</dt><dd>독립항은 다른 청구항에 기대지 않는 청구항. 특징부는 그 안에서 「wherein」 이하, 곧 발명이 새로 한정한 부분</dd></div>
  <div><dt>우선일·패밀리</dt><dd>우선일은 그 발명이 처음 출원된 날. 같은 발명을 여러 나라에 낸 문서 묶음이 패밀리다</dd></div>
</div>

## 2. 탠덤의 이음매는 누가 먼저 청구했나

**직렬로 쌓는 구조 자체는 1997년 미국 eMagin이 먼저 청구했고, 오늘 LG디스플레이·삼성디스플레이 청구항의 뼈대인 「n형·p형으로 도핑한 유기 연결층」은 2002년 2월 코닥이 청구했다.** 이 코닥 특허는 2022년 4월 26일 만료됐다.

### 2.1 금속 도체에서 도핑한 유기층으로

eMagin은 1997년 7월 가출원한 특허(US6337492B1)에서 OLED를 위아래로 쌓고 사이에 금속·ITO 도체층을 넣었다. 명세서는 쌓인 소자 각각의 전류를 **따로 제어하지 않는다**고 적었다. 전류 하나가 전체를 직렬로 흐르는 구조다.

일본 이데미쓰코산은 1998년 출원(JPH11329748A)에서 발광층 여럿을 중간 도전층을 사이에 두고 직렬로 이었다. 여기까지 유닛 사이의 이음매는 **전기가 잘 통하는 도체**였다.

코닥의 Liang-Sheng Liao와 Ching W. Tang은 2002년 2월 우선권을 가진 특허(US6872472B2)에서 이 중간층을 금속이 아닌 유기물로 바꿨다. 청구항 1은 네 줄이다.

<div class="quote-box"><p>(a) 양극, (b) 음극, (c) 양극과 음극 사이의 복수의 유기 EL 유닛, 그리고 (d) <strong>인접한 유기 EL 유닛 사이마다 놓인 도핑된 유기 연결층</strong>을 포함하는 적층 유기 EL 소자.</p><cite>US6872472B2 청구항 1 (코닥, 2002-02-15 우선)</cite></div>

명세서가 밝힌 이유는 빛이다. 유닛 사이에 전극을 두는 앞선 적층 구조는 **그 전극이 빛을 흡수해** 전체 광출력을 떨어뜨리고, 얇게 만들면 저항이 커진다고 적었다. 그 자리에 넣은 연결층은 n형 도핑층과 p형 도핑층이다.

명세서는 재료까지 정했다. n형 도펀트는 일함수 4.0eV 미만의 금속, 특히 알칼리금속과 그 화합물이다. p형 도펀트는 호스트에서 전자를 받아 전하이동 착물을 만드는 강한 전자받개이고, p형 호스트로는 NPB 같은 방향족 3차 아민을 들었다. 도핑 농도는 0.01~10부피%, 연결층 두께는 대략 1~100nm다.

### 2.2 키도는 왜 절연성 CGL을 청구했나

한 달 뒤인 2002년 3월, 일본 야마가타대 키도 준지 교수 쪽은 같은 자리의 층에 **전하생성층**이라는 이름을 붙이고 정반대 조건을 걸었다. 최초 미국 출원(US20030189401A1)의 청구항 1은 이 층을 **비저항 1.0×10²Ω·cm 이상의 전기 절연층**으로 한정했다.

이유는 명세서에 적혀 있다. 이데미쓰 출원처럼 전도성이 높은 재료로 유닛을 나누면 **「평면(가로) 방향의 전도성 때문에」 발광 영역을 원하는 대로 정하기 어렵다**는 것이다. 오늘 한국·중국 패널사가 씨름하는 횡누설 문제가 2002년 명세서에 이미 들어 있었다.

이 원출원은 포기됐고, 분할 출원(US8080934B2)이 등록돼 2025년 10월 3일 만료됐다. 등록된 청구항은 CGL이 전자받개와 전자주개를 담고, 그 비저항이 인접 유기층과 거의 같다고 한정한다.

코닥은 2004년 백색 탠덤 특허(US7273663B2)에서 이음매의 성격을 청구항에 못 박았다. 유닛 사이의 중간 연결층은 **「외부 전원에 직접 연결되지 않는다」**. 떠 있는 층이라는 뜻이다. 이 한 줄은 4절에서 다시 나온다.

<div class="fig-frame">
  <img src="/articles/2026-09-29-tandem-oled-cgl-patents/fig1-interconnect-lineage.svg" alt="Timeline from 1996 to 2020 in three lanes. Origin lane: eMagin 1997 metal conductor, Idemitsu 1998 conductive equipotential layer, Kodak 2002 doped organic connector, Kido 2002 insulating CGL, Kodak 2004 intermediate connector with no direct connection to power, SEL-Sharp 2012 overhang that cuts the joint. Korea lane: LG Display first CGL tandem claim in December 2003, CGL tuning peaking 2013 to 2016, pixel structures from 2017. China lane: CAS Changchun and Tsinghua with Visionox in December 2008, BOE in December 2013." />
  <div class="fig-cap">그림 1. 탠덤 이음매를 청구한 특허들의 우선일. 이 편에서 원문을 확인한 것만 놓았다</div>
</div>

### 2.3 두 회사 특허 앞에 가장 자주 놓인 선행특허

LG디스플레이·삼성디스플레이가 독립항에 CGL을 넣은 미국 탠덤 특허 208패밀리의 인용 목록을 모두 셌다. **우선일 2006년 이전 외부 선행특허 가운데 코닥(현 권리자 Global OLED Technology 포함)이 116회로 가장 많았다.** 반도체에너지연구소(SEL) 30회, 소니 28회, 키도·Rohm 22회가 뒤를 이었다.

직렬 적층을 가장 먼저 청구한 eMagin 1997년 특허는 1회, 이데미쓰 1998년 출원은 0회였다. **가장 먼저 청구한 특허와 두 회사 특허의 선행기술로 가장 자주 놓인 특허는 달랐다.** 키도 2002년 출원은 삼성 쪽에서만 인용됐다.

<div class="fig-note">인용 116회 가운데 출원인이 직접 인용한 것은 34회이고 나머지는 심사관 인용이다. 그래서 「두 회사가 코닥을 참고했다」가 아니라 「두 회사 특허 앞에 선행기술로 가장 자주 놓인 것이 코닥」까지만 말할 수 있다.</div>

## 3. 한국 두 회사는 무엇을 청구해 왔나

**LG디스플레이와 삼성디스플레이의 탠덤 청구는 2013~16년에 CGL 자체를 다듬는 쪽이 정점이었고, 2017년 이후에는 화소와 패널의 구조 쪽으로 옮겨 갔다.** CGL 자체를 한정한 패밀리의 비중은 LG디스플레이가 2013~16년 49%에서 2021~24년 7%로, 삼성디스플레이가 56%에서 12%로 줄었다.

<div class="fig-frame">
  <img src="/articles/2026-09-29-tandem-oled-cgl-patents/fig2-claim-focus-by-period.svg" alt="Stacked horizontal bars of claim focus by priority period. LG Display: CGL itself 26 percent up to 2012, 49 percent in 2013 to 2016, 15 percent in 2017 to 2020, 7 percent in 2021 to 2024, while pixel structure rises from 3 to 27 percent and CGL tied to an electrode appears at 16 percent in 2021 to 2024. Samsung Display: CGL itself 56, 35 and 12 percent; pixel structure 13, 22 and 49 percent. China: CGL itself 26 and 31 percent; pixel structure 42 and 40 percent." />
  <div class="fig-cap">그림 2. 우선일 구간별로 청구항 1이 무엇을 한정했는지의 비중. 한국은 미국 문서, 중국은 미국·중국 문서다. 삼성디스플레이 2012년 이전(5건)과 중국 2016년 이전(13건)은 표본이 작아 뺐다</div>
</div>

### 3.1 2013~16년: 코닥의 틀 안을 다듬었다

이 시기 청구항은 코닥이 명세서에 적어 둔 n형·p형 연결층의 틀을 다시 청구하지 않는다. **그 틀 안의 한 요소를 비튼다.**

<div class="tbl-wrap">

| 특허 | 우선일 | 청구항 1이 더 한정한 것 |
|---|---|---|
| LG디스플레이 US8912534B2 | 2012-04 | p형 CGL을 **유기물로만** 만들고, 그중 한 유기물의 LUMO를 −6.0~−4.5eV로 |
| LG디스플레이 US9065068B2 | 2013-10 | n형 CGL에 **LUMO가 다른 호스트 두 개** + 도펀트 |
| 삼성디스플레이 US20180026084A1 | 2016-07 | **페로브스카이트 구조 금속화합물**을 담은 CGL |
| LG디스플레이 US10014357B2 | 2016-09 | p형 CGL은 **유기물 하나**, n형 CGL은 세 구역으로 나눠 도펀트 농도를 **계단식**으로 |
| 삼성디스플레이 US20180114939A1 | 2016-10 | n형·p형 CGL 중 적어도 하나에 도펀트 **농도 기울기** |

</div>

코닥의 명세서는 n형 도펀트로 알칼리금속을, p형 도펀트로 강한 전자받개를 들었다. 위 다섯 건은 모두 그 범위 위에서 호스트의 수, 도핑의 유무, 농도의 분포를 바꿨다.

이 청구가 소재 회사로 옮겨 갔는지도 확인했다. 덕산네오룩스의 청구항에 CGL이 든 76건 가운데 CGL 소재 자체를 청구한 것은 **한 건도 없었다.** 모두 「그 화합물을 쓴 소자가 두 스택 이상이면 CGL을 포함한다」는 종속항이었다. 2013~24년 CGL 화합물을 직접 청구한 소재사 문서는 LT소재 10건, LG화학 5건, 노발레드 2건이다.

### 3.2 2017년 이후: 화소 구조로

CGL 자체를 한정한 패밀리는 비중만이 아니라 **건수로도 줄었다.** LG디스플레이는 2013~16년 21건, 2017~20년 6건, 2021~24년 3건이다. 같은 기간 LG디스플레이의 전체 탠덤 패밀리는 43건, 39건, 44건으로 줄지 않았다.

그 자리를 채운 것은 화소와 패널의 구조다. 삼성디스플레이는 2021~24년 탠덤 패밀리 51건 가운데 25건(49%)이 청구항 1에서 화소 사이의 구조를 한정했다. 그 가운데 14건에는 CGL을 끊거나 누설을 막는다는 표현이 들어 있다. 무엇을 막으려는지는 다음 절에서 본다.

스택의 수와 색 구성을 한정한 청구도 이어진다. 삼성디스플레이의 2022년 출원(US20230320120A1)은 발광 유닛을 **다섯 개 이상** 쌓고 첫째·둘째 유닛은 녹색, 셋째~다섯째 유닛은 청색을 내도록 청구했다. 아직 심사 중이고, 회사가 발표한 펜타 탠덤 제품과 같은 구조인지는 공개 자료로 확인하지 못했다.

## 4. 옆 화소로 새는 전류를 삼성과 LG는 어떻게 막나

**같은 횡누설 문제에 삼성디스플레이는 주로 CGL을 화소 경계에서 물리적으로 끊는 구조를 청구하고, LG디스플레이는 끊는 특허도 내면서 2022~24년에는 CGL을 음극·리셋 전극·보조전극에 이어 전위를 붙잡는 구조를 따로 청구했다.** LG디스플레이의 이 계열은 7건이고, 그중 4건이 명세서에서 횡누설을 문제로 들었다.

### 4.1 CGL은 왜 옆으로 새나

탠덤 패널에서 CGL은 보통 여러 부화소에 걸친 공통층으로 한 장 깔린다. 그런데 전자와 정공을 잘 만들라고 도핑한 막은 **가로 방향으로도 전기가 잘 통한다.** BOE는 2017년 출원(US11114636B2)에서 이 막이 「큰 가로 전도도를 가진다」고 적었다.

반도체에너지연구소와 샤프는 2012년 출원(US9728693B2)의 명세서에서 현상을 정의했다. 이웃한 탠덤 소자에 전도도 높은 층이 있으면 **한 소자의 전류가 그 층을 따라 이웃 소자로 샌다.** 켜진 화소 옆의 꺼진 화소가 희미하게 켜진다.

LG디스플레이의 2023년 출원(US20240260410A1)은 원인으로 **「인접 부화소 사이 거리가 줄어든 것」**을 들었다. 키도가 2002년에 「가로 방향 전도성」을 들어 절연성을 요구한 것과 같은 문제다.

### 4.2 끊는다

반도체에너지연구소·샤프 특허의 청구항 1은 전극 사이에 **오버행(처마)이 달린 격벽**을 세우고, 첫째 유닛과 중간층이 그 격벽에서 끊기게 했다. 이 특허는 2034년 5월 29일까지 유효하다. 이후 여러 회사가 같은 목표를 각자 다른 구조로 청구했다.

<div class="tbl-wrap">

| 특허 | 우선일 | 끊는 방법 (청구항 1) |
|---|---|---|
| LG디스플레이 US9721997B2 | 2014-05 | CGL을 적·녹·청 부화소 영역마다 **끊어**, CGL이 가로 전류 경로가 되지 않게 |
| LG디스플레이 US20150357388A1 | 2014-06 | 이웃 화소 사이의 **격벽**으로 CGL을 포함한 유기층을 분리 |
| BOE US11114636B2 | 2017-07 | 화소정의막의 **오목부**에서 이웃 화소의 CGL이 끊기고 음극은 이어짐 |
| 삼성디스플레이 US20220246698A1 | 2021-02 | 화소정의막 윗면의 **홈**에서 제1 CGL이 끊김 |
| 삼성디스플레이 US12557483B2 | 2023-11 | 뱅크의 **오버행**에서 CGL과 그 아래층이 여러 조각으로 나뉨 |

</div>

LG디스플레이도 2014년부터 끊는 특허를 냈다. 2021~24년에도 CGL을 끊거나 누설을 막는다는 표현이 든 화소 구조 패밀리가 7건 있다. **끊는 쪽은 삼성만의 방식이 아니다.** 같은 기간 삼성디스플레이는 14건이다.

### 4.3 붙잡는다

LG디스플레이가 2022~24년에 낸 다른 계열은 CGL을 끊지 않는다. **이어진 CGL을 정해진 전위에 묶어 새는 전하를 빼낸다.** 코닥이 2004년 청구항에 「외부 전원에 직접 연결되지 않는다」고 적은 그 층을 전극에 이은 셈이다.

<div class="tbl-wrap">

| 특허 | 우선일 | 명세서가 밝힌 문제 | 방법 (청구항 1) |
|---|---|---|---|
| US20240016031A1 | 2022-07 | 공통층을 통한 **횡누설**, 다단 스택의 휘도 특성 | 비발광부에서 음극을 CGL에 연결 |
| US20240260355A1 | 2023-01 | 전도도 높은 공통층의 **횡누설** | 표시 영역 밖 연결전극으로 CGL 전위를 주기적으로 **리셋** |
| US20240260410A1 | 2023-01 | 화소 간격이 좁아져 생기는 **횡누설** | 한 부화소에서만 음극을 CGL에 연결 |
| US20250268047A1 | 2024-02 | 이웃 부화소 사이 **누설 전류**로 색재현 저하 | 부화소 사이 **보조전극**에 CGL을 닿게 함 |
| US20250221182A1 | 2023-12 | CGL 전위가 흔들려 **저계조에서 깜빡임** | 화소 회로에 연결된 전극으로 CGL에 전압 인가 |
| US20250212576A1 | 2023-12 | 모든 스택이 켜져 **소비전력**이 큼 | 중간 전극으로 스택을 따로 구동 |
| US20230329060A1 | 2022-03 | 청색 컬러필터의 낮은 투과율 | 정·역방향 구동으로 발광부를 골라 켬 |

</div>

리셋 전극 특허의 명세서는 목적을 이렇게 적었다.

<div class="quote-box"><p>이동도가 높은 공통층의 전위를 리셋하는 리셋 전압을 공급하는 <strong>리셋 전극</strong>을 두어 <strong>횡누설 전류로 생기는 문제를 막는</strong> 발광 표시장치를 제공한다.</p><cite>US20240260355A1 명세서 (LG디스플레이, 2023-01-30 우선)</cite></div>

<div class="fig-frame">
  <img src="/articles/2026-09-29-tandem-oled-cgl-patents/fig3-cut-vs-pin.svg" alt="Two schematic cross-sections of neighboring subpixels. Left, cut: an overhang partition breaks the CGL between pixel 1 which is on and pixel 2 which is off, so the sideways current path is blocked. Right, pin: the CGL stays continuous but touches a fixed-potential line between the pixels, such as a cathode tie, reset line or auxiliary electrode, so stray charge drains there before reaching pixel 2." />
  <div class="fig-cap">그림 3. 횡누설에 대한 두 가지 청구 방향의 개념도. 실제 층 두께와 비율이 아니다</div>
</div>

CGL을 전극이나 전압에 묶는 계열은 이번 표본에서 LG디스플레이 7건, 삼성디스플레이 1건(2016년), 중국 5사 3건이다. LG디스플레이 7건은 모두 미국에서 아직 심사 중이라 최종 권리 범위는 바뀔 수 있다.

## 5. 후발 주자 중국은 어떻게 청구하나

**중국 본토의 탠덤 CGL 특허는 2008년 12월 연구기관에서 시작됐고, 패널사로는 BOE가 2013년 12월에 처음 청구했다.** LG디스플레이의 첫 CGL 탠덤 청구(2003년 12월)보다 10년 늦다.

그래서 중국은 **한국이 차례로 밟은 두 단계를 지금 한꺼번에 밟고 있다.** 2021~24년 중국 5사의 탠덤 패밀리 124건 가운데 38건(31%)이 CGL 자체를, 49건(40%)이 화소 구조를 한정했다. 같은 기간 LG디스플레이의 CGL 자체 비중은 7%, 삼성디스플레이는 12%다.

### 5.1 2008년 12월, 이틀 차이로 두 곳

중국과학원 창춘응용화학연구소는 2008년 12월 29일 **유기반도체 이종접합 CGL**을 연결층으로 쓴 적층 유기 EL 소자를 출원했다(CN101447555B). 명세서가 꼽은 장점은 이 CGL이 **도핑하지 않은 층**이라 공정이 단순하다는 것이다. 이 특허는 등록 후 연차료 미납으로 소멸했다.

이틀 뒤인 12월 31일 칭화대와 비전옥스는 유닛 사이의 연결층에 특정 화합물을 넣고 **알칼리금속을 함께 도핑한** 구조를 출원했다(CN101452997B). 명세서는 이 연결층이 전하생성층 역할을 한다고 적었다. 코닥 명세서의 n형 도핑과 같은 계열이다. 이 특허는 지금도 유효하다.

<div class="fig-note">같은 검색에 걸린 더 이른 중국 출원(1999년 중국과학원 화학연구소, 2005년 톈진대 등)은 원문을 열어 보니 복사기 감광드럼 특허였다. 그 분야에서 「charge generation layer」는 전혀 다른 층을 가리킨다. 구글의 영문 번역문으로 검색했으므로 중국어 원문 용어로만 적힌 더 이른 출원이 있을 가능성은 남는다.</div>

그 뒤로 조명 회사 하이양왕(海洋王照明)이 2010년 12월 첫 출원을 하고 **2013년 한 해에만 96건**을 냈다. 디스플레이가 아닌 OLED 조명용이다.

디스플레이 패널사로는 BOE가 2013년 12월 31일 우선권을 가진 출원(US9780323B2)에서 CGL을 청구했다. 전도도가 10³S/cm보다 큰 물질과 10⁻⁶S/cm보다 작은 물질을 섞은 혼합 전도층이다.

### 5.2 한국이 먼저 청구한 주제가 몇 해 뒤 다시 나온다

중국 5사가 CGL 자체를 한정한 청구에는 한국 두 회사가 먼저 청구한 주제가 몇 해 뒤 다시 나타난다. **주제가 같을 뿐 청구항이 같은 것은 아니다.**

<div class="tbl-wrap">

| 주제 | 한국 (먼저) | 중국 (나중) |
|---|---|---|
| n형 CGL 호스트를 둘로 | LG디스플레이 US9065068B2 (2013) · LUMO가 다른 두 호스트 + 도펀트 | BOE US20240268142A1 (2022) · 전자 이동도가 다른 두 전자수송 물질 + 금속 |
| p형 CGL을 도핑 없이 | LG디스플레이 US8912534B2 (2012) · US10014357B2 (2016) | BOE CN121908770A (2026 출원) · 강한 전자받개 구조의 비도핑 p형 CGL |
| 도핑 농도를 층마다 다르게 | 삼성디스플레이 US20180114939A1 (2016) · 농도 기울기 | 비전옥스 계열 CN117460276A (2023) · 두 겹 p형 CGL 중 둘째 층의 농도를 낮게 |
| CGL을 화소마다 끊기 | LG디스플레이 US9721997B2 (2014) | BOE US11114636B2 (2017) 외, 2021~24년 끊기·누설 표현이 든 패밀리 32건 |

</div>

중국 5사의 미국 문서 56건 가운데 37건이 LG디스플레이 특허를 인용 목록에 담고 있었다. 다만 **중국 회사가 직접 인용한 것은 6건**이고 나머지는 미국 심사관이나 같은 패밀리 문서의 인용이다. 같은 기준으로 코닥이 든 문서는 12건이었다.

말할 수 있는 것은 **미국 심사관이 중국 탠덤 특허 앞에 선행기술로 자주 놓은 것이 LG디스플레이 특허**라는 데까지다.

### 5.3 한국 특허에서 보이지 않던 방향

중국 청구에는 이번 표본의 한국 두 회사 특허에서 보이지 않던 방향도 있다.

- **용액 공정 CGL**: CSOT의 2022년 출원(US20240107787A1)은 CGL 재료를 **n형 유기물, p형 유기물, 극성 용매의 혼합물**로 청구했다. 명세서는 발광층이 비극성 용매를 쓰기 때문에 그 위의 n형 CGL은 극성 용매로 올려야 아래층이 상하지 않는다고 적었다. 용액으로 층을 올리는 공정을 겨냥한 것이다
- **마이크로LED의 CGL 적층**: CSOT의 2023년 실용신안(CN221008955U)은 마이크로LED 에피웨이퍼 세 장을 CGL 두 층으로 이어 한 부화소에 쌓았다. 명세서는 기존 수직 적층에서 에피웨이퍼 사이 배선 공정이 웨이퍼를 손상시킨다고 적었다. 중국 실용신안은 실체 심사를 거치지 않는다
- **페로브스카이트 CGL**: CSOT의 2017년 미국 출원(US20180315945A1)은 유무기 페로브스카이트로만 이뤄진 CGL을 청구했으나 미국에서는 포기됐다. 삼성디스플레이의 페로브스카이트 CGL 출원(2016년 7월)이 아홉 달 앞선다

## 6. 이 분석이 말하지 않는 것

- **분류는 한 사람이 했다.** 청구항 1의 특징부를 읽고 하나의 주된 한정만 골랐다. 무작위 48건 재분류에서 85%가 일치했고, 틀린 쪽은 첫 분류가 CGL 자체와 화소 구조를 조금 **적게** 센 방향이었다. 제3자 검증은 하지 않았다
- **한국은 미국 문서만 셌다.** 한국에만 출원한 특허는 빠졌다. 중국은 미국·중국 문서를 섞어 세서 **회사 사이에 건수를 비교하지 않는다**
- **검색어가 「charge generation layer」 문구에 묶여 있다.** 반도체에너지연구소는 같은 층을 「intermediate layer」로, 코닥은 「intermediate connector」로도 부른다. 이런 표현만 쓴 특허는 모집단에서 빠졌다. 반도체에너지연구소 2012년 특허도 인용 관계를 타고 찾았다
- **인용은 참고가 아니다.** 인용 대부분은 심사관이 붙인 것이다. 모방이나 영향을 말하지 않는다
- **청구항을 나란히 놓았을 뿐 침해나 회피를 판단하지 않았다.** 코닥 특허 범위 안에 두 회사 청구항이 드는지, 반도체에너지연구소 특허와 이후 절단 구조의 관계도 판단하지 않았다
- **반도체에너지연구소·샤프 특허의 권리 행사나 라이선스 기록은 조사하지 않았다.** 없다는 뜻이 아니다
- LG디스플레이 「전위 고정」 7건은 모두 **미국에서 심사 중**이다. 등록되면 청구항이 줄 수 있다
- 삼성 펜타 탠덤 제품의 색 구성과 5단 출원(US20230320120A1)이 같은지는 확인하지 못했다
- 2013~16년 정점과 2017년 이후의 이동이 **왜** 일어났는지는 특허 자료로 댈 수 없다. 명세서들은 「화소 간격이 좁아졌다」는 배경만 적는다

## 7. 정리

탠덤 OLED의 발광 유닛 사이를 잇는 방식은 1997년 금속 도체에서 시작해 2002년 코닥의 **n형·p형 도핑 유기 연결층**으로 자리 잡았다. 한국 두 회사의 탠덤 특허 앞에 선행기술로 가장 자주 놓인 것도 코닥이다. 그 특허는 2022년 4월 26일 만료됐다.

한국 두 회사는 그 틀 안에서 호스트 수, 도핑 유무, 농도 분포를 바꾸는 청구를 2013~16년에 가장 많이 냈다. 2017년 이후 무게는 화소 구조로 옮겨 갔고, 그 명세서들은 좁아진 화소 간격을 배경으로 든다. 키도가 2002년에 적은 가로 방향 전도성 문제와 같은 자리다.

같은 누설에 삼성디스플레이는 CGL을 **끊는** 구조를 더 많이 청구했고, LG디스플레이는 CGL을 전극에 이어 **붙잡는** 구조를 따로 청구했다. 중국은 2008년 연구기관, 2013년 패널사로 출발해 지금 CGL 개량과 화소 구조를 함께 청구한다. 한국이 먼저 청구한 주제가 몇 해 뒤 다시 나오고, 용액 공정과 마이크로LED처럼 한국 특허에서 보이지 않던 방향도 연다.

**뼈대는 풀렸고, 남은 권리는 그 뼈대를 어디서 끊고 어디에 묶느냐에 있다.**
