Repository: lackmang-code/display-now

File: src/content/articles/2026-10-06-te-oled-gentle-corrugation-outcoupling.md
---
title: "요철의 기울기가 가른 상부발광 OLED 광추출"
searchTitle: "상부발광 OLED(TE-OLED) 내부 광추출, 마이크로캐비티 GICL 요철과 pTSF 좁은 선폭"
summary: "경희대 연구진이 상부발광 마이크로캐비티 OLED의 내부 광추출 구조를 완만하게 바꿨습니다. 더 깊게 판 마이크로렌즈는 빛을 전방으로 43.5%만 보냈고, 완만한 요철은 77.3%를 보냈습니다. 거칠기가 낮아도 국소 기울기가 급하면 캐비티가 흔들렸습니다. 산란을 세게 하는 일보다 캐비티를 덜 건드리는 일이 앞선다는 결과입니다."
section: paper
reporter: PEER
publishedAt: 2026-10-06
collectWeekStart: '2026-09-28'
readingMinutes: 11
tags: [OLED, 상부발광, 마이크로캐비티, 광추출, 도파모드, 표면플라즈몬, TADF, MR-TADF, 시야각]
sources:
  - type: paper
    title: "Cavity-Compatible Light Extraction in Top-Emitting Microcavity OLEDs via a Gentle Internal Corrugation Layer and Resonance-Matched Narrowband Emission"
    url: "https://doi.org/10.1002/advs.78013"
featured: true
paywallAfter: 0
---

<div class="paper-card">
  <div><span class="label">논문</span><a href="https://doi.org/10.1002/advs.78013" target="_blank" rel="noopener">Cavity-Compatible Light Extraction in Top-Emitting Microcavity OLEDs via a Gentle Internal Corrugation Layer and Resonance-Matched Narrowband Emission</a></div>
  <div><span class="label">저자</span><span>제1저자 Young Rok Kim, 말저자 Min Chul Suh <span class="dim">(경희대 정보디스플레이학과)</span> 총 3인</span></div>
  <div><span class="label">게재</span><span>Advanced Science · 2026-09-28 온라인 공개 · <code>DOI 10.1002/advs.78013</code></span></div>
</div>

상부발광 OLED는 빛을 기판 반대쪽으로 꺼낸다. 그래서 개구율을 백플레인 배치와 떼어 놓을 수 있고, 고해상도 패널이 이 구조를 쓰는 이유가 그것이다.

**여기에 파브리-페로 마이크로캐비티가 거의 자동으로 따라붙는다.** 위아래 금속이 거울이 되어 특정 파장만 살리니 발광 스펙트럼이 좁아지고 빛이 정면으로 모인다. 정면 효율과 색순도가 함께 올라간다.

**그 장점이 곧 제약이다.** 정면으로 모인다는 것은 각도에 따라 색이 틀어진다는 뜻이고, 캐비티가 스펙트럼을 정해 버리니 광추출 구조를 넣을 자리가 좁아진다.

갇힌 빛은 적지 않다. OLED 적층은 도파모드와 표면플라즈몬이라는 통로를 품고 있어, 공기측 계면만 손봐서는 그 빛을 되찾을 수 없다. **내부에 손을 넣어야 한다.**

내부 광추출의 상식은 요철이다. 주름을 잡거나 마이크로렌즈를 찍어 갇힌 모드를 흩어 준다. 그런데 **센 요철은 각도 분포를 뭉개고 캐비티가 만든 좁은 스펙트럼을 흐트러뜨리며 위층 증착 균일도를 떨어뜨린다.**

경희대 연구진은 이 자리에서 반대로 갔다. **요철을 더 완만하게 만들었다.** 그리고 더 깊게 판 쪽보다 결과가 좋았다.

<figure class="fig-single">
  <img src="/articles/2026-10-06-te-oled-gentle-corrugation-outcoupling/fig1-fwhm-resonance.webp" alt="발광 선폭과 마이크로캐비티 공진대의 겹침을 보여주는 아홉 개 패널. 왼쪽 위 두 패널은 인광계와 pTSF계의 방사 스펙트럼을 캐비티 공진대와 겹쳐 그린 것이고, 가운데 줄은 전류밀도-전압-휘도, 효율-휘도, 외부양자효율-휘도 곡선이다. 아래 줄은 정면 발광 스펙트럼, 각도별 휘도 분포, 각도 색이동이다" />
  <figcaption>그림 1. 발광 선폭과 마이크로캐비티 공진 정합. (a,b) 인광계와 pTSF계의 방사 스펙트럼을 캐비티 공진대와 겹쳐 놓았다. <b>넓은 발광체는 공진대 밖에 남는 몫이 크고, 좁은 발광체는 공진대 안에 더 많이 남는다.</b> (c~f) 소자 특성과 최대 전류효율 비교. (g~i) 정면 스펙트럼·각도별 휘도·각도 색이동. <span class="src">Advanced Science (2026) Fig. 1, CC BY 4.0</span></figcaption>
</figure>

## 1. 캐비티가 광추출이 설 자리를 좁힌다

**캐비티는 스펙트럼과 각도를 이미 정해 놓았다.** 평탄한 캐비티는 위아래 거울 사이 광학두께가 화면 전체에서 같아야 공진 조건이 한 가지로 선다. 그 조건이 정면 효율과 색순도의 근거다.

내부에 요철을 넣는 일은 그 광학두께를 일부러 흔드는 일이다. 요철 위에 유기층과 전극을 쌓으면 **골과 봉우리에서 적층 두께가 달라지고, 국소 공진 파장이 자리마다 달라진다.**

논문이 지목한 기하학적 급소가 여기다. 밑면이 급하면 위층이 컨포멀하게 덮이지 못하고, 그러면 **국소 광학두께 변화가 커진다.** 산란은 세지지만 캐비티가 주던 이득이 같은 크기로 깎이므로, 소자 수준에서 남는 것이 없다.

그래서 연구진이 세운 설계 목표는 산란을 키우는 것이 아니다. **갇힌 모드는 꺼내되 국소 공진은 지키는 것**이고, 그 둘을 함께 만족시키는 조건으로 「대표 표면각이 낮고 측방 변조가 넓은」 완만한 내부 요철층(GICL)을 정의했다.

캐비티는 2차 공진으로 잡았다. 유기 적층을 두껍게 하면 이물에 의한 누설과 증착 불균일에 덜 취약해지는데, 늘어난 두께를 주로 정공수송층에 배분해 전자수송층은 얇게 유지하면서 의도한 공진을 지켰다.

## 2. 요철을 더 깊게 파면 왜 빛이 덜 나오나

**빛이 넓게 퍼지기만 하고 정면으로 오지 않기 때문이다.** 같은 조건으로 돌린 FDTD에서 완만한 요철(GICL)은 입력 전력의 **77.3%**를 정면 수집 영역으로 보냈고, 급경사 마이크로렌즈(IRMLA)는 **43.5%**만 보냈다.

나머지가 어디로 갔는지도 함께 나온다. 광각 성분이 GICL에서는 **11.4%**인데 IRMLA에서는 **43.6%**다. **센 요철은 빛을 꺼내기는 했지만 쓸 수 없는 각도로 꺼냈다.**

표면 형상의 숫자가 그 차이를 설명한다. GICL은 50×50마이크로미터 주사 영역에서 봉우리-골 높이 1,118나노미터, 제곱평균 거칠기 144.5나노미터이고 **대표 표면각이 x축 2.1~6.9°, y축 1.8~3.5°**다. IRMLA는 거칠기 1,359나노미터, 봉우리-골 7,867나노미터, **대표 표면각 25.3°**다.

<figure class="fig-single">
  <img src="/articles/2026-10-06-te-oled-gentle-corrugation-outcoupling/fig2-gicl-morphology.webp" alt="완만한 내부 요철층의 표면 형상과 컨포멀 증착을 보여주는 여덟 개 패널. 왼쪽 위는 요철 위에 층이 고르게 덮인 모식도와 내부 광추출 개념도이고, 가운데는 3차원 원자현미경 이미지와 위에서 본 원자현미경 이미지, 아래는 x축과 y축 단면 높이 곡선, 표면 주사전자현미경 이미지, 단면 주사전자현미경 이미지다" />
  <figcaption>그림 2. 완만한 내부 요철층(GICL)의 표면 형상과 컨포멀 증착. (c~f) 원자현미경으로 잰 3차원 형상과 단면 곡선. <b>높이 변화는 마이크로미터 규모지만 기울기는 완만해서, 대표 표면각이 x축 2.1~6.9°·y축 1.8~3.5°에 머문다.</b> (g,h) 표면과 단면 주사전자현미경 이미지. <span class="src">Advanced Science (2026) Fig. 2, CC BY 4.0</span></figcaption>
</figure>

**그런데 이 기사가 짚을 자리는 거칠기가 아니라 기울기다.** 비교군에 들어간 깊은 주름(wrinkle 2)은 거칠기가 48.4나노미터에 그치는데 **대표 표면각이 55.7°와 53.1°**다. 거칠기로만 보면 GICL의 3분의 1인데 국소 기하는 훨씬 급하다.

논문이 그 자리에 한 문장을 적어 두었다. **낮은 거칠기 진폭이 완만한 국소 기하를 뜻하지는 않는다.** 그리고 모사 결과에서도 「섭동을 세게 하는 것만으로는 광학 응답이 나아지지 않는다」로 정리된다.

<div class="tbl-wrap">

| 구조 | 제곱평균 거칠기 | 봉우리-골 높이 | 대표 표면각 | 정면 수집 | 광각 성분 |
|---|---|---|---|---|---|
| 얕은 주름(wrinkle 1) | 20.6nm | · | 1.5° · 2.2° | · | · |
| 깊은 주름(wrinkle 2) | 48.4nm | · | **55.7° · 53.1°** | · | · |
| 급경사 마이크로렌즈(IRMLA) | 1,359nm | 7,867nm | 25.3° | **43.5%** | **43.6%** |
| 완만한 요철(GICL) | 144.5nm | 1,118nm | **2.1~6.9°** | **77.3%** | **11.4%** |

</div>

정면 수집과 광각 성분은 동일한 쌍극자 조건으로 532나노미터에서 돌린 FDTD 값이다. 같은 계산에서, **광학수지와 투명전극 조건을 똑같이 맞췄을 때** 광추출 효율(LEE)이 평탄 소자 37.6%에서 완만한 요철 소자 74.1%로 **1.97배**가 됐다.

<figure class="fig-single">
  <img src="/articles/2026-10-06-te-oled-gentle-corrugation-outcoupling/fig3-fdtd-farfield.webp" alt="FDTD 해석 결과 아홉 패널. 위 왼쪽 두 개는 완만한 요철과 급경사 마이크로렌즈 구조의 xz 평면 산란 전기장 분포이고, 그 옆은 주름·마이크로렌즈·완만한 요철의 상대 총 전력 비교다. 아래 두 줄은 각 구조의 원거리장 방출 분포를 무편광·s편광·p편광으로 나눠 그린 것이다" />
  <figcaption>그림 3. 광학 추출과 원거리장 방출의 FDTD 해석. (a,b) 두 구조의 xz 평면 산란 전기장. (d~f) 급경사 마이크로렌즈의 원거리장, (g~i) 완만한 요철의 원거리장. <b>급경사 쪽은 빛이 바깥 테두리로 퍼지고, 완만한 쪽은 가운데에 모인다.</b> <span class="src">Advanced Science (2026) Fig. 3, CC BY 4.0</span></figcaption>
</figure>

## 3. 갇혀 있던 빛은 어디서 돌아왔나

**도파모드에서 돌아왔고, 표면플라즈몬은 거의 그대로 남았다.** 광학 전력을 통로별로 나눠 보면 평탄 소자(P-O2)는 추출 29.7% · 도파모드 40.0% · 표면플라즈몬 관련 고파수 성분 30.4%다.

완만한 요철을 넣은 소자(G-O2)에서는 추출이 **38.6%**로 늘고 도파모드가 **32.0%**로 줄었다. 표면플라즈몬 관련 성분은 30.4%에서 **29.4%**로 1퍼센트포인트만 움직였다.

**금속 가까이 붙은 빛은 요철로 꺼내기 어렵다는 뜻이다.** 표면플라즈몬은 전극 계면에 바싹 묶여 있어 마이크로미터 규모 기하로는 건드려지지 않고, 상부발광 구조에서 남는 숙제로 그대로 있다.

소자 쪽 숫자도 같은 방향이다. 광학수지(OCR)를 똑같이 올린 조건에서 **정면 전류효율이 302.7cd/A에서 378.4cd/A로 25.0%** 올랐다.

람베르시안 보정을 거친 지표는 더 크게 움직인다. **보정 뒤** 전력효율이 199.3lm/W에서 396.7lm/W로, 외부양자효율이 34.8%에서 69.2%로 올랐고, 다섯 개 시료 평균 최대 외부양자효율은 34.2±0.6%와 68.2±0.7%였다. **보정 전과 보정 뒤는 기준이 다른 숫자다.**

<figure class="fig-single">
  <img src="/articles/2026-10-06-te-oled-gentle-corrugation-outcoupling/fig4-device-performance.webp" alt="소자 성능과 각도 방출 여섯 패널. 전류밀도-전압-휘도 곡선, 전류효율과 전력효율, 외부양자효율과 휘도, 정면 발광 스펙트럼, 각도별 휘도 분포, 각도 색이동을 평탄·평탄+수지·요철·요철+수지 네 조건으로 비교한다" />
  <figcaption>그림 4. 네 조건(평탄 P2, 평탄+수지 P-O2, 요철 G2, 요철+수지 G-O2)의 소자 특성과 각도 방출. (a~c) 전기·효율 특성. (e,f) 각도별 휘도 분포와 각도 색이동. <b>전류밀도 변화는 작은데 효율 변화가 크다. 전기적 차이가 아니라 광학적 차이라는 근거다.</b> <span class="src">Advanced Science (2026) Fig. 4, CC BY 4.0</span></figcaption>
</figure>

## 4. 같은 요철이 발광체에 따라 다르게 듣는 이유

**좁은 발광체일 때 이득이 더 컸다.** 같은 완만한 요철을 넣었을 때 인광계는 전류효율이 140.9cd/A에서 163.0cd/A로 **22.1cd/A(15.7%)** 올랐고, pTSF계는 302.7cd/A에서 378.4cd/A로 **75.7cd/A(25.0%)** 올랐다.

차이의 근거로 논문이 든 것은 발광 선폭이다. 인광계의 발광 반치폭은 캐비티를 거쳐도 25나노미터이고, pTSF계는 **19나노미터**다. 좁으면 **캐비티 공진대 안에 남는 몫이 크다.**

pTSF계는 TADF 호스트(DMIC-TRZ)와 인광 보조체(Ir(ppy)₂acac)가 말단 MR-TADF 발광체(tCzphB-Fl)를 함께 감응시키는 구조다. 엑시톤을 효율적으로 쓰면서 좁은 발광을 얻으려는 조합이다.

**다만 저자들이 그 자리에서 스스로 선을 긋는다.** 두 발광계는 반치폭만 다른 것이 아니라 발광층 조성과 전기·광물리 특성이 함께 다르므로, **이득 차이를 반치폭만의 효과로 돌릴 수 없다**고 적었다. 반치폭은 「중요한 분광 인자」까지다.

<figure class="fig-single">
  <img src="/articles/2026-10-06-te-oled-gentle-corrugation-outcoupling/fig5-emitter-comparison.webp" alt="발광 반치폭의 영향 여덟 패널. 위 세 패널은 인광계와 pTSF계 각각의 평탄·요철 소자 전기 특성과 효율 곡선이고, 가운데는 정면 발광 스펙트럼, 그 아래 두 패널은 두 발광계의 방사 스펙트럼을 캐비티 공진대와 겹쳐 그린 것이며 마지막은 단일 적층 녹색 마이크로캐비티 OLED의 외부양자효율 비교다" />
  <figcaption>그림 5. 발광 반치폭이 요철 이득에 미치는 영향. (e,f) 인광계와 pTSF계의 방사 스펙트럼을 캐비티 공진대와 겹쳐 놓았다. <b>인광계는 공진대 밖으로 벗어나는 몫이 크고, pTSF계는 공진대 안에 더 많이 머문다.</b> (h) 단일 적층 녹색 마이크로캐비티 OLED의 외부양자효율 비교. <span class="src">Advanced Science (2026) Fig. 6, CC BY 4.0</span></figcaption>
</figure>

## 5. 초록과 본문 사이

초록에 나란히 놓인 숫자를 사내에서 옮겨 적기 전에 붙여야 할 조건이 넷이다.

**첫째, 외부양자효율 두 배는 정면 효율 두 배가 아니다.** 표 각주에 외부양자효율과 전력효율이 **람베르시안 보정 계수(LCF)를 적용한 뒤의 값**이라 적혀 있고, 그 계수가 평탄 소자 0.5238에서 요철 소자 0.8343으로 올랐다. 보정을 받지 않는 정면 전류효율은 **25.0%** 올랐다.

**둘째, 그 계수가 올랐다는 것은 빛이 퍼졌다는 뜻이다.** 보정 계수가 1에 가까워지는 것은 각도 분포가 람베르시안에 가까워지는 것이고, 상부발광 마이크로캐비티의 값어치 중 하나가 정면 집중이다. **반구 전체 광출력이 늘어난 대가로 정면 집중이 약해졌다.** 정면 색좌표도 (0.2008, 0.7473)에서 (0.2271, 0.7459)로 움직였다.

**셋째, 각도 색이동과 정면 색순도는 다른 이야기다.** 60°까지 피크 이동은 13나노미터에서 3나노미터로 줄고 각도 색이동은 Δu′v′ 0.0086까지 내려갔다. 각도에 따른 변화는 분명히 좋아졌고, 위에 적은 정면 색좌표 이동은 그와 별개의 항목이다.

**넷째, 롤오프는 나빠졌다.** 10³cd/m²에서 상대 외부양자효율 롤오프가 인광 평탄 소자 0.5%, 인광 요철 소자 1.9%, pTSF 평탄 소자 2.7%, **pTSF 요철 소자 4.6%**다. 효율이 올라간 순서와 롤오프가 나빠지는 순서가 같다.

그리고 **찾아봤지만 없는 것이 하나 있다. 수명 데이터다.** 내부에 요철을 넣고 그 위에 유기층을 쌓는 공정이 수명에 어떤 영향을 주는지는 이 논문의 범위가 아니다. 광추출 구조의 양산 판단에서 가장 먼저 묻는 항목이 비어 있다.

<div class="tbl-wrap">

| 소자 | 전류효율 | 전력효율 | 외부양자효율 | 보정 계수 | 반치폭 | 최대 휘도 | 정면 색좌표 |
|---|---|---|---|---|---|---|---|
| 평탄(P2) | 260.7cd/A | 145.8lm/W | 26.1% | 0.4407 | 19nm | 97,174cd/m² | (0.1987, 0.7634) |
| 평탄+수지(P-O2) | 302.7cd/A | 199.3lm/W | 34.8% | 0.5238 | 19nm | 108,659cd/m² | (0.2008, 0.7473) |
| 요철(G2) | 296.1cd/A | 281.9lm/W | 49.4% | 0.7576 | 21nm | 97,666cd/m² | (0.2305, 0.7417) |
| 요철+수지(G-O2) | **378.4cd/A** | **396.7lm/W** | **69.2%** | **0.8343** | 22nm | 119,889cd/m² | (0.2271, 0.7459) |

</div>

전력효율과 외부양자효율은 보정 계수를 적용한 값이고 전류효율은 적용하지 않은 값이다. 같은 줄에 있지만 **같은 기준의 숫자가 아니다.**

## 6. 산업까지 남은 거리

이 논문이 바꾼 것은 재료가 아니라 **판단 기준**이다. 내부 광추출 구조를 고를 때 거칠기나 깊이로 줄을 세우던 자리에, **국소 기울기와 컨포멀 증착**이라는 항목이 들어간다.

양산 쪽에서 반가운 성질이 하나 있다. 완만한 요철은 그 위에 쌓는 층이 덮기 쉬운 형상이다. 급경사 구조가 일으키는 단차 피복 문제와 국소 광학두께 흔들림을 애초에 줄이는 방향이라, **증착 공정에 거는 부담이 작은 편이다.**

반대로 남는 것은 셋이다. 수명 데이터가 없고, 표면플라즈몬에 묶인 30% 가까운 몫이 그대로이며, **효율을 올리는 방향이 정면 집중을 깎는 방향과 겹쳐 있다.** 상부발광을 고른 이유가 정면 효율과 색순도라면 이 교환비를 패널마다 다시 계산해야 한다.

적용 범위에도 조건이 붙는다. 이 결과는 2차 공진 녹색 단일 적층 소자에서 나온 것이다. 청색과 적색은 캐비티 두께와 공진대 폭이 다르고, 적층 소자(탠덤)는 통로별 전력 분포 자체가 달라진다. **같은 요철이 같은 이득을 준다고 가정할 근거는 이 논문 안에 없다.**

File: src/content/articles/2026-10-13-hc-hard-coating.md
---
title: "표면처리기술 HC(Hard Coating)"
searchTitle: "하드코트(HC) 바탕별 비교: 연필경도 9H의 하중 조건, 필름 컬, 차량 PC 열경화 실록산, UTG 펜 낙하"
summary: "하드코트는 바탕마다 하는 일이 다릅니다. 필름 위에서는 무른 바탕에 경도를 빌려주고 컬과 싸우며, 차량용 PC 위에서는 연필경도 대신 Taber 헤이즈로 성적을 매기고, UTG 위에서는 유리보다 무른 층으로 펜 낙하를 받습니다. 연필 9H도 하중과 바탕을 함께 적지 않으면 비교할 수 없는 숫자입니다."
section: tech-note
reporter: TEKER
publishedAt: 2026-10-13
collectWeekStart: '2026-10-05'
readingMinutes: 17
tags: [표면처리, 하드코트, 연필경도, 컬, 폴리카보네이트, UTG, 커버윈도]
series:
  id: teker-deep
  part: 2
  episode: 6
featured: false
sources:
  - type: paper
    title: "Lin X. et al., Organic–inorganic covalent–ionic network enabled all-in-one multifunctional coating for flexible displays, Nature Communications 15, 9680 (2024)"
    url: "https://doi.org/10.1038/s41467-024-54083-7"
  - type: patent
    title: "US9670088B2 Scratch resistant glass and method of making (Corning)"
    url: "https://patents.google.com/patent/US9670088B2/en"
  - type: article
    title: "SSAB, Properties of abrasives (Mohs·Vickers 표)"
    url: "https://www.ssab.com/en/support/how-to-design/wear-design/wear-design/introduction-to-wear/properties-of-abrasives"
  - type: article
    title: "DeFelsko, PosiTest PT Pencil Hardness Tester Instruction Manual (ISO 15184·ASTM D3363 절차)"
    url: "https://dl.defelsko.com/pdf/manuals/PosiTestPT-InstructionManual.pdf"
  - type: article
    title: "佐藤測定器, 鉛筆硬度試験機 カタログ (JIS K5600-5-4 750g · JIS K5400 1,000g)"
    url: "https://www.satosokuteiki.com/upload/items/3720/mj-pht.pdf"
  - type: article
    title: "ISO 15184:2020 Paints and varnishes, Determination of film hardness by pencil test"
    url: "https://www.iso.org/standard/76044.html"
  - type: patent
    title: "US12041806B2 Foldable display device (LG Display)"
    url: "https://patents.google.com/patent/US12041806B2/en"
  - type: patent
    title: "US11326072B2 High hardness flexible hard coating film (BenQ Materials)"
    url: "https://patents.google.com/patent/US11326072B2/en"
  - type: patent
    title: "US12297331B2 Hard coating film (LG Chem)"
    url: "https://patents.google.com/patent/US12297331B2/en"
  - type: article
    title: "Shimadzu, Application News i280 Hardness Measurement of Functional Film (2020)"
    url: "https://www.shimadzu.com/an/sites/shimadzu.com.an/files/pim/pim_document_file/applications/application_note/13171/i280_e.pdf"
  - type: patent
    title: "US11827811B2 Flexible hardcoat (3M)"
    url: "https://patents.google.com/patent/US11827811B2/en"
  - type: patent
    title: "US10370558B2 Hard coating composition and hard coating film using the same (Dongwoo Fine-Chem)"
    url: "https://patents.google.com/patent/US10370558B2/en"
  - type: patent
    title: "US11117355B2 Hard coating film having multilayer-structure, and polyimide film comprising same (Kolon Industries)"
    url: "https://patents.google.com/patent/US11117355B2/en"
  - type: paper
    title: "Choi G.-M. et al., Flexible Hard Coating: Glass-Like Wear Resistant, Yet Plastic-Like Compliant, Transparent Protective Coating for Foldable Displays, Advanced Materials 29, 1700205 (2017)"
    url: "https://doi.org/10.1002/adma.201700205"
  - type: paper
    title: "Preparation and Properties of Organic–Inorganic Hybrid Antireflection Films Made by a Low-Temperature Process Using Hollow Silica Nanoparticles, ACS Omega 6(12), 8570 (2021)"
    url: "https://pmc.ncbi.nlm.nih.gov/articles/PMC8015096/"
  - type: patent
    title: "US8691351B2 Antireflection film, polarizing plate and image display device (Fujifilm)"
    url: "https://patents.google.com/patent/US8691351B2/en"
  - type: patent
    title: "US8215780B2 Hard-coated antiglare film, polarizing plate and image display (Nitto Denko)"
    url: "https://patents.google.com/patent/US8215780B2/en"
  - type: paper
    title: "Chansomwong K. et al., Facile preparation of wear-resistant and anti-fingerprint hard coating, J. Sol-Gel Sci. Technol. 95, 447 (2020)"
    url: "https://link.springer.com/article/10.1007/s10971-020-05294-z"
  - type: article
    title: "Momentive, SilFORT SHP401 / AS4000 Technical Data Sheet (2021)"
    url: "https://prostech.vn/wp-content/uploads/2021/06/silfort-as4000.pdf"
  - type: article
    title: "Momentive, SilFORT AS4700-SP1 + SHP470-FT2050 Technical Data Sheet (2021)"
    url: "https://prostech.vn/wp-content/uploads/2021/06/silfort-as4700-with-basecoat-silfort-shp470.pdf"
  - type: article
    title: "Momentive, SilFORT PHC XH100P Technical Data Sheet (2021)"
    url: "https://www.momentive.com/content/dam/momentive/en-us/products/tds/silfort/silfort-phc-xh100p.pdf"
  - type: article
    title: "Momentive, SilFORT UVHC3000K1-50 Technical Data Sheet (2021)"
    url: "https://prostech.vn/wp-content/uploads/2021/06/silfort-uvhc3000k.pdf"
  - type: article
    title: "SDC Technologies, CrystalCoat MP-100 Technical Data Sheet (2025)"
    url: "https://sdctech.com/wp-content/uploads/2025/11/CrystalCoat-MP-100_TDS.pdf"
  - type: patent
    title: "US7390573B2 Plasma coating system for non-planar substrates (Exatec)"
    url: "https://patents.google.com/patent/US7390573B2/en"
  - type: article
    title: "allnex, EBECRYL 4900 & 4950 dual-cure formable hard coat (2019)"
    url: "https://allnex.com/getmedia/22e40546-06ca-4033-9ff8-a05044e28ce7/EBECRYL-4900-4950_two-pager_190826_FINAL-TO-BE-USED.pdf.aspx"
  - type: patent
    title: "US9994718B2 Formable hard coated PC/PMMA coextruded films (Covestro)"
    url: "https://patents.google.com/patent/US9994718B2/en"
  - type: patent
    title: "US11213994B2 Method and forming tool for hot-forming a flat thermoplastic laminate (Covestro)"
    url: "https://patents.google.com/patent/US11213994B2/en"
  - type: article
    title: "Atlas MTS, Can xenon support automotive interior testing according to DIN 75220? (2022)"
    url: "https://www.atlas-mts.com/knowledge-center/atlas-weathering-blog/2022/august/can-xenon-support-automotive-interior-component-testing-according-to-din-75220"
  - type: patent
    title: "US12030276B2 Foldable glass article with polymeric hard-coat (Corning)"
    url: "https://patents.google.com/patent/US12030276B2/en"
  - type: patent
    title: "US12116308B2 Foldable ultrathin glass with transparent, impact-resistant hard coating (Nano and Advanced Materials Institute)"
    url: "https://patents.google.com/patent/US12116308B2/en"
  - type: patent
    title: "US10892443B2 Display device having a thin film glass layer (Samsung Display)"
    url: "https://patents.google.com/patent/US10892443B2/en"
  - type: article
    title: "Samsung, What is the protective film on Galaxy Z Flip4 and Z Fold4?"
    url: "https://www.samsung.com/in/support/mobile-devices/what-is-the-protective-film-on-galaxy-z-flip4-and-galaxy-z-fold4/"
  - type: patent
    title: "US7998534B2 System and method for controlling curl in multi-layer webs (3M)"
    url: "https://patents.google.com/patent/US7998534B2/en"
  - type: patent
    title: "US9085127B2 Method and apparatus for correcting curling of film (Fujifilm)"
    url: "https://patents.google.com/patent/US9085127B2/en"
  - type: article
    title: "Toray Plastics (America), Lumirror U6L Technical Data Sheet (2019)"
    url: "https://www.toraytpa.com/wp-content/uploads/2019/06/LUM-U6L-Technical-Data-Sheet-English.pdf"
  - type: article
    title: "Konica Minolta Technology Report Vol.11, 薄膜TACフィルム (2014)"
    url: "https://research.konicaminolta.com/jp/pdf/technology_report/2014/pdf/11_iwagami.pdf"
  - type: article
    title: "Covestro, Makrolon OD2015 product data (tensile modulus ISO 527)"
    url: "https://solutions.covestro.com/en/products/makrolon/makrolon-od2015_56979909-00001927"
  - type: article
    title: "SCHOTT, AS 87 eco ultra-thin aluminosilicate glass product flyer (2021)"
    url: "https://www.edmundoptics.co.uk/document/download/522451"
  - type: paper
    title: "Timoshenko S., Analysis of bi-metal thermostats, Journal of the Optical Society of America 11, 233 (1925)"
    url: "https://doi.org/10.1364/JOSA.11.000233"
---
모래 묻은 손으로 화면을 닦으면 잔기스가 남는다. 같은 주머니에 열쇠를 넣고 다녀도 유리 화면은 대개
멀쩡하다. 긁는 쪽이 긁히는 쪽보다 단단하냐 아니냐가 이 차이를 가른다.

화면 맨 위가 플라스틱이면 그 순서의 한참 아래에 선다. 그래서 **하드코트(HC)**를 얹는다. 그런데
이름은 같아도 바탕에 따라 재료, 굳히는 법, 성적표, 망가지는 방식이 모두 다르다.

이 편은 필름, 성형 플라스틱, 초박막유리(UTG), 강화유리 네 바탕을 질문마다 나란히 놓는다. 무엇으로
만드나, 어떻게 굳히고 붙이나, 무엇으로 성적을 매기나, 어디서 실패하나.

## 긁힘은 경도 순서로 정해진다

**화면보다 단단한 입자만 화면에 홈을 판다.** 모래의 주성분인 석영은 비커스 경도 1,070HV, 약
10.5GPa다. 이온교환으로 강화한 커버유리는 나노압입 경도 약 8.3GPa다. 석영이 한 칸 위에 있다.

코닝은 긁힘 방지 유리를 출원하면서 이온교환이 표면 강도는 올려도 **경도는 거의 올리지 못한다**고
적었다. 유리보다 단단한 물질에는 여전히 긁힌다. 강화는 깨지지 않게 하는 처리이지 긁히지 않게 하는
처리가 아니다.

플라스틱 위 하드코트는 이 사다리에서 훨씬 아래에 있다. 2024년 Nature Communications에 실린 플렉서블
디스플레이용 코팅은 CPI 위에서 750g 연필경도 7H를 넘겼다. 그런데 같은 코팅을 200마이크로미터로 두껍게
만들어 바탕 영향을 지우고 나노압입으로 재면 **0.29GPa**였다. 유리의 약 30분의 1이다.

<figure class="fig-single">
  <img src="/articles/2026-10-13-hc-hard-coating/hardness-ladder.svg" alt="로그 눈금 경도 축 위에 다섯 물질을 찍은 그림. 연필경도 7H를 넘는 UV 하드코트가 0.29기가파스칼, 장석 7.1, 이온교환 유리 8.3, 석영 10.5, 강옥 18.2기가파스칼이다. 하드코트와 유리 사이에 약 30배라는 표시가 있다." />
  <figcaption>그림 1. 연필 7H를 넘는 하드코트도 압입경도로는 유리의 약 30분의 1입니다. 하드코트와 유리는 나노압입, 광물은 비커스 경도를 환산한 값이라 측정법이 다릅니다. 자릿수로 읽어 주십시오. <span class="src">Nature Commun. 15, 9680 · US9670088B2 · SSAB · 작도는 본지</span></figcaption>
</figure>

그러니 하드코트는 플라스틱을 유리로 바꾸지 못한다. 바탕마다 하드코트가 맡는 일이 따로 있다. 그 이야기를
하기 전에, 하드코트를 말할 때 늘 따라붙는 숫자부터 봐야 한다.

## 9H는 무엇을 잰 숫자인가

**연필경도는 정해진 하중으로 연필심을 45도로 그어 흠이 안 나는 가장 단단한 연필을 적는 값이다.
하중이 규격마다 달라서, 하중을 함께 적지 않은 9H는 다른 9H와 비교할 수 없다.**

| 규격 | 하중 | 비고 |
|---|---|---|
| ISO 15184 · JIS K5600-5-4 | 750g | 카트 필수, 6B부터 올라가며 시험 |
| JIS K5400 (옛 규격) | 1,000g | 현행 JIS K5600으로 대체됐지만 특허에 아직 쓰인다 |
| ASTM D3363 | 정하지 않음 | 홈파기 경도와 긁힘 경도를 따로 판정 |

LG디스플레이는 폴더블 커버윈도 특허에서 같은 하드코트층의 연필경도를 하중별로 적었다. **750g이면
4H, 500g이면 6H, 250g이면 8H**다. 하중을 3분의 1로 줄이니 네 단계가 올랐다.

<figure class="fig-single">
  <img src="/articles/2026-10-13-hc-hard-coating/load-vs-pencil.svg" alt="같은 하드코트층의 연필경도를 하중 세 가지로 나타낸 막대그림. 750그램 4H, 500그램 6H, 250그램 8H." />
  <figcaption>그림 2. 한 특허가 같은 하드코트층에 대해 하중별로 적은 연필경도입니다. 하중이 가벼울수록 등급이 오릅니다. <span class="src">US12041806B2 · 작도는 본지</span></figcaption>
</figure>

규격 이름만으로는 하중을 알 수 없을 때도 있다. BenQ 머티리얼즈는 특허에 「JIS K5400에 따라」라고
적고 하중은 750g으로 쟀다. LG화학은 같은 JIS K5400을 인용하며 1.0kg으로 쟀다. 같은 규격 이름 아래
하중이 다르다.

바탕도 등급을 바꾼다. 시마즈가 PET 100마이크로미터 위에 올린 9마이크로미터 하드코트를
재 보니, 1,000mN으로 누른 압입 깊이가 약 14마이크로미터로 하드코트를 뚫고 PET까지
들어갔다.

연필 하중에서도 **무른 바탕이 함께 꺼지고, 하드코트는 그 위에서 따라 휜다.** 같은
코팅이라도 바탕이 무르면 등급이 낮게 나온다.

<figure class="fig-single">
  <img src="/articles/2026-10-13-hc-hard-coating/pencil-test.svg" alt="연필경도 시험을 설명하는 그림. 왼쪽은 추를 얹은 연필을 45도로 세워 코팅 위로 미는 모습과 규격별 하중 750그램, 1킬로그램, 정하지 않음이다. 오른쪽은 같은 코팅이 단단한 바탕 위에서는 하중을 받아 내 등급이 높고, PET 같은 무른 바탕 위에서는 바탕이 꺼지며 코팅이 휘어 등급이 낮다는 비교다." />
  <figcaption>그림 3. 연필경도는 연필 하나의 등급이 아니라 하중과 바탕까지 묶은 결과입니다. 무른 바탕 위에서는 바탕이 함께 꺼지고 코팅이 따라 휩니다. <span class="src">ISO 15184 · JIS K5400 · ASTM D3363 · 시마즈 응용자료 · 작도는 본지</span></figcaption>
</figure>

## 같은 이름, 다른 재료

**하드코트라는 이름은 같아도 바탕마다 들어가는 수지가 다르다.** 바탕이 얼마나 열을 견디는지, 얼마나
얇은지, 무엇으로 이루어졌는지가 재료를 고른다.

| 바탕 | 대표 재료 | 두께 |
|---|---|---|
| 필름 (PET·TAC·CPI) | UV 아크릴레이트, 실리카 하이브리드, 에폭시 실록산 | 1~25μm. 9H를 노리면 위 80·아래 100μm |
| 성형 PC·PMMA | 열경화 실록산, UV 실리카 변성 | 3~7μm. UV형은 7~15μm |
| UTG | 우레탄아크릴레이트, 실세스퀴옥산 | 3~60μm |
| 강화유리 | 코팅 대신 유리 표면 처리 | 600nm 이하 |

<figure class="fig-single">
  <img src="/articles/2026-10-13-hc-hard-coating/four-stacks.svg" alt="바탕 넷의 단면을 나란히 그린 모식도. 필름은 50에서 100마이크로미터 필름 위에 1에서 25마이크로미터 하드코트. 성형 플라스틱은 밀리미터 두께 PC나 PMMA 위에 약 0.5마이크로미터 프라이머와 3에서 7마이크로미터 실록산. 초박막유리는 75마이크로미터 이하 UTG 위에 점착층 또는 직접 결합으로 10에서 60마이크로미터 하드코트. 강화유리는 밀리미터 두께 이온교환 유리 표면에 600나노미터 이하 실리카가 풍부한 층." />
  <figcaption>그림 4. 네 바탕의 층 구조입니다. 두께는 비례에 맞추지 않았습니다. 강화유리에서는 위에 올린 층이 아니라 유리 표면 자체가 바뀝니다. <span class="src">본문 특허·데이터시트 종합 · 작도는 본지</span></figcaption>
</figure>

필름 위 재료는 크게 세 갈래다. 첫째는 다관능 아크릴레이트를 자외선으로 굳히는 것이다. 둘째는 여기에
실리카 나노입자를 섞는 것이다. 3M은 지름 5~60나노미터 반응성 실리카를 30~68중량% 넣은 1~10마이크로미터
코팅이 1kg 하중 4H 연필에 금이 가지 않았다고 출원했다.

같은 출원에서 입자 표면의 반응기 비율이 성패를 갈랐다. 표면이 전부 반응하는 입자는 접을 때 약했고,
전혀 반응하지 않는 입자는 문지르면 닳았다. **반응기를 1~3몰%만 남긴 입자가 둘을 함께 잡았다.**

셋째는 에폭시 실록산이다. 아크릴처럼 라디칼이 아니라 양이온으로 고리를 열며 굳는다. KAIST
배병수 교수 연구실이 이 계열로 PET 위 9H를 보고했고, 코오롱인더스트리와 LG화학의 하드코트
특허도 이 계열을 쓴다.

성형 플라스틱 위에서는 열로 굳는 실록산이 오래된 주류다. 모멘티브와 SDC 테크놀로지스의 차량·외장용
하드코트가 이 계열이고, 권장 두께는 3~7마이크로미터로 필름 위보다 얇다.

헤드램프 렌즈용으로는 자외선으로 굳는 실리카 변성 코팅도 쓰인다. 차량 유리창용 PC에는 실록산 위에
플라즈마로 산화규소층을 한 겹 더 올리기도 한다.

**같은 「실록산」이라도 필름 위와 성형품 위는 굳는 방식이 다르다.** 필름 위 에폭시 실록산은 자외선이
만든 양이온으로 굳고, 성형품 위 실록산은 오븐에서 시간을 들여 굳는다.

UTG 위에는 다시 다른 재료가 올라간다. 코닝은 6관능 우레탄아크릴레이트를, 홍콩 나노·첨단소재연구원(NAMI)은
실세스퀴옥산을 썼다. 강화유리 위에 마이크로미터 두께 고분자 하드코트를 올렸다는 공개 근거는 찾지 못했다.

## 굳히는 조건은 바탕이 정한다

**필름은 자외선 아래를 흘러가며 굳고, 성형품은 오븐에서 한 시간 넘게 굽는다.** 얇은 필름은 오래
데우면 변형되고, 두꺼운 성형품은 부품 온도를 기준으로 굽는 시간을 정한다.

필름은 롤투롤로 흘러가며 굳는다. BenQ 실시예는 80℃ 오븐에서 2분 동안 용제를 날리고 자외선
298mJ/cm²로 굳혔다. 3M은 슬롯다이로 PET 웹에 분당 6~30미터 속도로 발랐다.

아크릴 계열은 공기 중 산소가 표면 경화를 방해한다. 그래서 질소로 산소를 밀어낸다. BenQ는 질소
분위기에서, 3M은 산소 50ppm 미만에서 굳혔다.

성형품은 부품 하나씩 흘림·담금·분무로 바른 뒤 오븐에 넣는다. 모멘티브는 PC용을 부품 온도 130℃에서
30~60분, PMMA용을 90℃에서 90분 굽게 했다. PMMA용 제품을 PC에 쓰려면 126℃ 이상에서 구우라고 적었다.

PMMA용 90분은 두께 4mm 판 기준이고, 더 두꺼우면 더 오래 굽는다. SDC의 PMMA용 실록산은 82℃에서
4시간, 두께 1/2인치 판은 6시간 넘게 굽는다.

자외선으로 굳히는 성형품용 코팅도 필름과는 조건이 다르다. 모멘티브 헤드램프용은 부품 표면을 65~95℃로
예열한 뒤 자외선 3~8J/cm²를 쬔다. 적힌 숫자로 필름 실시예의 10배 이상이다.

<figure class="fig-single">
  <img src="/articles/2026-10-13-hc-hard-coating/cure-lines.svg" alt="굳히는 공정 두 가지를 비교한 그림. 위는 필름 롤투롤 라인으로, 슬롯다이로 바르고 80도에서 2분 말린 뒤 산소 50ppm 미만 질소 속에서 자외선으로 굳히며 웹은 분당 6에서 30미터로 흐른다. 아래는 성형품 공정으로, 부품을 흘림·담금·분무로 바른 뒤 오븐에서 PC는 130도 30에서 60분, PMMA는 90도 90분 굽고, 두꺼운 부품은 82도에서 4시간이 6시간 넘게 늘어난다." />
  <figcaption>그림 5. 필름은 라인 위를 흘러가며 굳고, 성형품은 하나씩 오븐에 들어갑니다. 수치는 각기 다른 회사의 실시예와 데이터시트에서 왔습니다. <span class="src">US11326072B2(BenQ) · 3M 특허 · Momentive·SDC 데이터시트 · 작도는 본지</span></figcaption>
</figure>

### 붙이는 법도 바탕이 정한다

PC에는 프라이머가 필요하다. 모멘티브는 PC용 실록산 아래에 0.5마이크로미터 프라이머를 깔고, 그 역할을
하드코트 부착, 내수성, 자외선 저항 셋으로 적었다. PMMA용은 프라이머 없이 붙는다.

자외선 경화형은 프라이머 대신 코팅이 PC 표면 속으로 스며들어 얽힌 층을 만든다. 모멘티브는 이 층의
권장 두께를 1.5~5.5마이크로미터로 하드코트 두께와 따로 적었다.

UTG는 둘로 갈린다. 코닝 특허의 하드코트는 UTG 위 투명 점착층 위에 붙는다. NAMI는 점착층 없이
실세스퀴옥산의 규소·산소 골격이 유리 표면에 직접 결합한다고 적었다. 유리도 규소·산소 골격이다.

**붙었는지 묻는 시험은 바탕이 달라도 비슷하다.** 코팅에 바둑판 칼집을 내고 테이프로 뜯는다. 모멘티브
PMMA용은 65℃ 물에 240시간 담근 뒤 최고 등급(GT0)이었고, NAMI는 95℃ 물에 30분 뒤 4B 이상을 청구했다.

## 성형품 데이터시트에는 왜 연필경도가 없나

**차량 디스플레이 커버렌즈나 헤드램프 같은 두꺼운 PC·PMMA 부품의 하드코트 데이터시트에는 연필경도가
아예 없는 경우가 많다.** 성적표가 바탕마다 다르기 때문이다.

| 바탕 | 성적표 | 예 |
|---|---|---|
| 필름 | 연필경도, 스틸울 | 750g 9H · 스틸울 뒤 접촉각 |
| 성형 PC·PMMA | Taber 헤이즈, 내후 시간 | 500회 헤이즈 증가 10% 미만 |
| UTG | 펜 낙하 높이 | 맨 UTG의 2배·4배 |
| 강화유리 | 누프 긁힘 문턱 | 처리 전의 약 3배 |

<figure class="fig-single">
  <img src="/articles/2026-10-13-hc-hard-coating/report-cards.svg" alt="연필경도 말고 쓰이는 시험 세 가지를 그린 그림. Taber 마모는 돌아가는 시편 위에 연마 바퀴 두 개를 얹어 문지른 뒤 헤이즈 증가를 잰다. 펜 낙하는 관 속 펜을 1센티미터씩 높여 떨어뜨려 금이 가기 직전 높이를 잰다. 누프 긁힘은 하중을 올리며 압자를 끌어 손상이 시작되는 하중을 잰다." />
  <figcaption>그림 6. 성형품, UTG, 강화유리의 성적표가 각각 무엇을 재는지입니다. 펜 낙하는 회사마다 펜과 받침이 달라 배수를 바로 비교할 수 없습니다. <span class="src">Momentive 데이터시트 · US7390573B2 · US12030276B2 · US12116308B2 · US9670088B2 · 작도는 본지</span></figcaption>
</figure>

필름의 성적표는 시험 여럿을 한 장에 묶는다. 동우화인켐은 폴리이미드 100마이크로미터 위 10마이크로미터
하드코트를 다섯 가지로 쟀다. 연필은 500g으로 다섯 번 그어 두 번 이상 흠이 나면 불합격으로 쳤다.

스틸울은 #0000에 1kg을 얹어 열 번 왕복한 뒤 흠 개수를 셌다. 부착은 1mm 간격 칼집으로 낸 100칸 중
남은 칸 수로, 컬은 10×10cm 시편 네 모서리 높이의 평균으로 쟀다. 굽힘은 면 사이 6mm로 반을 접어 봤다.

**같은 「컬 합격」도 회사마다 잣대가 다르다.** LG화학은 15×20cm 시편 모서리 5mm 미만을, 동우화인켐은
10×10cm 네 모서리 평균 20mm 이하를 가장 좋은 등급으로 두었다. 연필 하중도 750g과 1kg에 500g이 더해졌다.

성형품의 성적은 Taber 마모 시험 뒤의 헤이즈 증가로 매긴다. 시편을 돌리며 연마재 바퀴 두 개를 얹어
정해진 횟수만큼 문지르고, 뿌옇게 된 정도를 ASTM D1003 헤이즈로 잰다.

모멘티브 PC용은 CS-10F 휠 500g으로 500회 문질러 헤이즈 증가가 10% 미만이다.

같은 회사 PMMA용은 500회 2%, 1,000회 5%였다. 차량 유리창용은 더 엄격하다. 엑사텍은 특허에서
차량 유리창의 미국 기준을 헤이즈 증가 2% 미만으로 적었다.

모멘티브는 PMMA용을 2시간으로 더 오래 구우면 1,000회 뒤에도 2%를 맞출 수 있다고 적었다. 굽는
시간이 성적표에 그대로 찍힌다.

또 하나의 성적표는 햇빛이다. 모멘티브 헤드램프용 코팅은 르노·PSA 제논 내후 시험 3,000시간과
폭스바겐 PV 3929 4,500시간을 넘겼다고 적었다. SDC는 애리조나 3년 노출 뒤에도 부착 100%를 밝혔다.

차 안의 조건도 따로 있다. 대형 계기판은 햇빛을 받으면 부위에 따라 표면이 약 75~105℃까지 오른다는
측정이 있다. 선크림과 핸드크림이 묻은 채 80℃에서 24시간 두는 시험도 따로 있다.

UTG의 성적표는 펜 낙하다. 펜을 관에 넣어 1cm부터 높이를 올려 가며 떨어뜨리고, 금이 가기 직전 높이를
적는다. 코닝은 20cm까지 1cm씩, 그 위로는 2cm씩 올리고 0.2mm 넘는 흠이 보이면 실패로 쳤다.

코닝은 맨 UTG의 2배 이상, NAMI는 4배 이상을 청구했다.

**그런데 두 회사가 떨어뜨린 펜이 다르다.** 코닝은 끝에 0.7mm 텅스텐카바이드 볼이 달린 5.73g 볼펜을
썼고, 시료 밑에 PET 100마이크로미터와 점착층 50마이크로미터를 대 알루미늄판에 놓았다.

NAMI는 끝이 0.5mm인 12g 펜심을 썼다. 배수는 각자 맨 UTG 대비라 2배와 4배를 나란히 비교할 수 없다.
**9H에 하중을 적어야 하듯, 펜 낙하에는 펜과 받침을 적어야 한다.**

## 필름은 말리고, 성형품은 잔금이 간다

**실패하는 방식도 바탕을 따른다.** 얇은 필름은 코팅이 줄어드는 힘에 끌려 말린다. 두꺼운 성형품은
말리지 않는 대신 성형 때 남은 응력에서 잔금이 간다.

### 필름의 숙제는 컬이다

굳으면서 줄어드는 코팅을 얇은 필름 한쪽에 바르면 필름이 그쪽으로 말린다. LG화학은 특허에
**「아크릴 계열 수지는 경화수축이 커 심각한 컬을 일으키므로 양면 코팅이나 얇은 코팅이 필요하다」**고
적었다. 필름 위 하드코트를 두껍게 쌓지 못하는 첫 번째 이유가 이것이다.

같은 특허가 필름 위 9H의 값을 보여 준다. LG화학이 1.0kg에서 9H를 낸 필름은 PET 50마이크로미터
위에 **윗면 80, 아랫면 100마이크로미터를 바른 전체 230마이크로미터**였다. 하드코트가 필름보다
세 배 넘게 두껍다.

한쪽 면만 바른 비교예도 9H였지만, 15×20cm 시편 모서리가 10mm 넘게 들려 컬 판정에서 떨어졌다.
등급은 같아도 한 면에만 바르면 쓸 수 없는 필름이 된다.

얇게 발라도 컬은 생긴다. 3M은 PET 75마이크로미터 위에 아크릴 하드코트 10마이크로미터를 굳힌 필름이
**반지름 5cm로 말렸다**고 측정했다. 후지필름도 TAC 80마이크로미터 위 9마이크로미터 하드코트의 곡률을
같은 수준으로 쟀다.

같은 코팅을 바탕만 바꿔 올리면 얼마나 말릴까. 층을 쌓은 보의 굽힘 모델로 계산해 보았다. 코팅이 굳으며
줄어드는 정도는 3M의 측정값에 맞췄고, 같은 값으로 후지필름의 TAC 측정값을 계산하면 4% 안에서 맞는다.

<figure class="fig-single">
  <img src="/articles/2026-10-13-hc-hard-coating/curl-by-substrate.svg" alt="한쪽 면에 10마이크로미터 하드코트를 바른 20센티미터 띠를 옆에서 본 그림 네 줄. PET 75마이크로미터는 반지름 5센티미터로 관처럼 말린다(3M 측정). UTG 30마이크로미터는 반지름 9센티미터, 끝이 약 50밀리미터 들린다. UTG 50마이크로미터는 반지름 27센티미터, 끝이 약 18밀리미터. PC 2밀리미터는 반지름 16미터, 끝이 약 0.3밀리미터로 거의 평평하다." />
  <figcaption>그림 7. 같은 하드코트, 다른 바탕의 컬입니다. PET 줄은 측정값이고 나머지는 그 값에 맞춘 계산입니다. 바탕 탄성률은 PET 5.0, UTG 73.3, PC 2.35GPa, 하드코트는 1.2GPa로 두었고 포아송 효과와 응력 완화는 넣지 않았습니다. <span class="src">US7998534B2(3M) · 후지필름 특허 · 쇼트·코베스트로 물성표 · 계산과 작도는 본지</span></figcaption>
</figure>

**PC 2mm 위에서는** 같은 코팅인데 거의 평평하다. 곡률이 PET의 약 330분의 1이다. 바탕이 27배
두꺼우면 굽히기는 그 세제곱만큼 어려워진다. 성형품 위 하드코트가 컬을 걱정하지 않는 이유다.

**UTG 50마이크로미터 위에서는** 곡률이 PET의 약 5분의 1로 준다. 유리의 탄성률이 PET의 약 15배여도
얇아서 완전히 막지는 못한다. 30마이크로미터 UTG라면 PET의 절반 넘게 말린다. 유리 위 하드코트도 컬과
무관하지 않다.

### 컬을 잡는 네 가지 길

첫째는 양면에 바르는 것이다. 위아래가 같은 만큼 줄어들면 두 힘이 서로 상쇄돼 어떤 바탕에서도
평평해진다. LG화학의 230마이크로미터 필름이 이 방식이다.

둘째는 바탕에 닿는 층을 덜 줄어들게 하는 것이다. LG화학은 아래층에 엘라스토머를 섞어 에폭시 실록산이
굳으며 줄어드는 정도를 낮췄다.

셋째는 굳히기 전에 반대로 굽혀 두는 것이다. 3M은 코팅하기 전에 PET 웹을 반대 방향으로 반지름 4cm로
굽혀 두었다. 그 뒤 같은 조건으로 바르고 굳히자, 반지름 5cm로 말리던 필름이 길이·폭 방향 모두 거의
평평하게 나왔다.

넷째는 굳힌 뒤 펴는 것이다. 후지필름은 열을 가해 펴는 교정 공정으로 TAC 필름의 곡률을 9분의 1까지
낮췄다. **넷 모두 필름에서만 드는 수고다.** PC 2mm 위라면 아무것도 하지 않아도 평평하다.

<figure class="fig-single">
  <img src="/articles/2026-10-13-hc-hard-coating/curl-fixes.svg" alt="컬을 잡는 네 가지 방법을 그린 그림. 1은 양면에 발라 수축을 상쇄한다(LG화학, 전체 230마이크로미터). 2는 아래층을 엘라스토머로 무르게 해 수축을 줄인다(LG화학). 3은 코팅 전에 필름을 반지름 4센티미터로 반대로 굽혀 둔다(3M, 평평하게 나옴). 4는 굳힌 뒤 열로 편다(후지필름, 곡률 9분의 1)." />
  <figcaption>그림 8. 컬을 잡는 네 가지 길입니다. 모두 얇은 필름에서만 필요합니다. <span class="src">US12297331B2(LG화학) · US7998534B2(3M) · 후지필름 특허 · 작도는 본지</span></figcaption>
</figure>

### 성형품의 숙제는 크레이징과 황변이다

두꺼운 판은 컬이 거의 없다. 대신 **크레이징**이 숙제다. 사출 성형에서 남은 응력 위에 용제가 든
코팅을 바르면 잔금이 간다. 모멘티브는 PC 부품의 초기 응력을 1,000psi 미만으로 관리하고, 넘으면
두께 2.5mm당 130℃에서 30분 어닐링하라고 적었다.

성형품 공정에는 세정도 따로 붙는다. 모멘티브 PMMA용은 클래스 10,000 이상의 청정실에서 바르고, 바르기
전에 이온화한 공기로 먼지를 날리라고 적었다. 오븐에서 한 시간을 굽는 동안 붙은 먼지는 그대로 굳는다.

햇빛은 PC를 노랗게 만든다. 그래서 프라이머와 하드코트 안에 자외선 흡수제를 넣는다. 앞에서 본 내후
시험 수천 시간은 결국 이 층이 얼마나 오래 버티는지를 묻는 시험이다.

## 곡면은 성형한 뒤에 굳힌다

곡면 커버는 하드코트를 입힌 필름을 열로 성형해 만들기도 한다. 다 굳은 하드코트는 늘어나지 않으니
**성형 전에 반만 굳히고 성형 뒤에 자외선으로 마저 굳힌다.** 올넥스 자료에서 이 방식의 코팅은
300% 늘려도 통과했고, 자외선으로만 굳힌 코팅은 150%에서 실패했다.

반대로 먼저 굳히고 성형하는 길도 있다. 코베스트로는 PC 위에 PMMA층을 함께 압출한 필름에
하드코트를 미리 굳혀 성형했다. 같은 회사의 다른 특허는 이런 성형용 하드코트 PC 필름의 시판품으로
자사 Makrofol TP 278과 맥더미드 오토타입의 XtraForm을 들었다.

여기서 하드코트를 3에서 6마이크로미터로 늘려도 연필경도는 그대로였고, PMMA층을 15에서
65마이크로미터로 늘리자 HB에서 2H로 올랐다. 등급을 정한 것은 하드코트보다 그 아래 바탕이었다.

<figure class="fig-single">
  <img src="/articles/2026-10-13-hc-hard-coating/form-then-cure.svg" alt="곡면 커버를 만드는 세 단계 그림. 코팅을 바르고 반만 굳혀 아직 늘어나는 필름, 열성형으로 굽힌 필름(이중 경화형은 300퍼센트 연신 통과), 자외선으로 마저 굳혀 단단해진 곡면. 아래에 성형 전에 자외선으로 다 굳힌 코팅은 150퍼센트에서 실패했다는 설명." />
  <figcaption>그림 9. 성형 전에 반만 굳히고 성형 뒤에 마저 굳힙니다. 다 굳힌 하드코트는 늘어나지 않습니다. <span class="src">allnex 기술자료 · 작도는 본지</span></figcaption>
</figure>

## AF·AG·AR은 하드코트 위에 선다

**2부에서 본 표면 코팅 대부분은 필름 위 하드코트를 바닥으로 깐다.** 반사방지(AR) 저굴절층이 대표적이다.
속 빈 실리카로 만든 저굴절막은 하드코트 위에서 연필경도 H였고, 맨 TAC 위에서는 6B에도 못 미쳤다.

후지필름이 공개한 반사방지 필름도 TAC 위에 1~30마이크로미터 하드코트를 먼저 깔고, 그 위에 수십~
백 나노미터 두께의 중·고·저굴절층 셋을 바른다. 나노미터 막은 스스로 버티지 못하고 바닥의 경도를 빌린다.

눈부심 방지(AG)는 하드코트 그 자체인 경우가 많다. 닛토덴코의 AG 필름은 하드코트 수지 안에 입자를
분산해 표면 거칠기 Ra 0.05~0.15마이크로미터를 만든다. **같은 층이 경도와 거칠기를 함께 맡는다.**

<figure class="fig-single">
  <img src="/articles/2026-10-13-hc-hard-coating/hc-as-floor.svg" alt="하드코트가 다른 코팅의 바닥이 되는 세 경우. AR은 TAC 위 1에서 30마이크로미터 하드코트 위에 나노미터 굴절층 셋을 쌓고, 저굴절막은 하드코트 위에서 연필경도 H, 맨 TAC 위에서는 6B 미만이다. AG는 하드코트 안에 입자를 넣어 Ra 0.05에서 0.15마이크로미터를 만든다. AF는 에폭시 실록산 하드코트 위 실리카 프라이머에 불소 실란을 붙여 스틸울 5,000회 뒤에도 접촉각 90퍼센트 이상을 지킨다." />
  <figcaption>그림 10. 2부에서 본 AR·AG·AF가 하드코트를 바닥으로 씁니다. AF의 예는 다음 문단에서 다룹니다. <span class="src">후지필름·닛토덴코 특허 · KAIST 논문 · 작도는 본지</span></figcaption>
</figure>

지문방지(AF)는 하드코트 표면과 화학적으로 붙어야 오래간다. KAIST 연구진은 에폭시 실록산 하드코트에
실리카 프라이머를 한 겹 올려 불소 실란이 붙을 자리를 늘렸고, 스틸울 5,000회 뒤에도 접촉각의 90% 이상이
남았다고 보고했다.

UTG 위에서는 하드코트 한 층이 지문방지까지 맡기도 한다. NAMI는 하드코트 표면의 물 접촉각이 처음 110도
이상이고, #0000 스틸울을 2.45N/cm²로 2,500회 문지른 뒤에도 90도 이상이라고 청구했다.

그림 1의 Nature Communications 코팅도 제목에 「올인원 다기능 코팅」을 내걸었다. 층을 따로 쌓던 기능을
하드코트 한 층에 모으려는 흐름이다. 이 흐름은 다음 편에서 다시 만난다.

## 유리 위에서는 왜 더 무른 층이 이기나

**유리 위에서는 단단함을 더하는 것이 답이 아니었다.** 강화유리도 UTG도 표면을 오히려 유리보다 무르게
만드는 쪽으로 갔다.

코닝은 유리 위에 하드코트를 올리는 방식을 두고 비용, 확장성, 투명도 손실 때문에 큰 면적 유리에는 맞지
않는다고 적었다. 대신 이온교환한 유리를 95℃ 묽은 산에 24시간 담가 성분 일부를 녹여 냈다.

그러면 표면 600나노미터 이하에 실리카가 풍부한 다공질 층이 남는다. 이 층은 원래 유리보다 무르다.
나노압입 경도가 약 8.3GPa에서 약 1GPa로, 탄성률이 70.5GPa에서 12.2GPa로 떨어졌다.

**그런데 누프 압자로 긁어 손상이 시작되는 하중은 약 48~50N으로 처리 전의 약 3배가 됐다.** 코닝은
유리 조성 다섯 가지에서 이 값이 최대 4배까지 올랐다고 적었다. 긁힌
뒤의 강도도 지켰다. 처리한 유리는 40N으로 긁혀도 강도를 유지했고, 처리 전 유리는 약 25N까지였다.

<figure class="fig-single">
  <img src="/articles/2026-10-13-hc-hard-coating/acid-leached-glass.svg" alt="코닝 산 처리 유리 그림. 왼쪽은 이온교환 유리 표면에 600나노미터 이하 다공질 실리카 층이 생긴 단면. 오른쪽은 처리 전후 막대 비교로, 경도는 8.3에서 약 1기가파스칼, 탄성률은 70.5에서 12.2기가파스칼로 줄고, 긁힘 문턱 하중은 약 3배인 48에서 50뉴턴으로 오른다." />
  <figcaption>그림 11. 표면은 물러졌는데 긁힘에는 더 강해졌습니다. 막대 길이는 처리 전을 1로 둔 비율입니다. <span class="src">US9670088B2(Corning) · 작도는 본지</span></figcaption>
</figure>

UTG 위 하드코트도 같은 방향이다. 하는 일이 긁힘 방지가 아니라 충격 흡수다. 이미 단단한 유리 위에
무른 층을 얹어 펜 끝 같은 날카로운 충격을 받아 낸다.

코닝은 75마이크로미터 이하 UTG 위에 6관능 우레탄아크릴레이트 하드코트 10~60마이크로미터를 붙인 구조를
출원했다. 연필경도 8H 이상이면서 펜 낙하 높이가 맨 UTG의 2배 이상이고, 5mm 이하 반경으로 접힌다.

삼성디스플레이는 30~70마이크로미터 UTG 위에 압입경도 15~40HV, 두께 3~30마이크로미터 하드코트를
둔 구조를 출원했다. GPa로 옮기면 0.15~0.39GPa로, 그림 1의 하드코트와 같은 자릿수다.

실제 갤럭시 Z 시리즈는 위에서부터 교체할 수 있는 보호필름, UTG 위 보호층, UTG 순서로 쌓인다고 삼성이
공식 안내한다. 각 층의 재질과 두께는 공개하지 않았다.

**단단할수록 좋은 것은 바탕이 무를 때 이야기다.** 바탕이 필름이면 하드코트는 경도를 빌려준다.
바탕이 유리면 하드코트는 거꾸로 더 무른 쪽에서 유리를 지킨다.

## 네 바탕을 한 장에

<figure class="fig-single">
  <img src="/articles/2026-10-13-hc-hard-coating/four-substrates.svg" alt="하드코트를 바탕 넷으로 나눠 비교한 그림. 필름은 경도를 빌려주고, 1에서 25마이크로미터 UV 아크릴레이트를 롤투롤 라인에서 질소 속 자외선으로 굳히며, 연필경도로 평가하고 컬로 실패한다. 성형 플라스틱은 햇빛과 열을 견디고, 3에서 7마이크로미터 실록산을 프라이머 위에 130도 오븐으로 굳히며, Taber 헤이즈로 평가하고 크레이징과 황변으로 실패한다. 초박막유리는 펜 낙하를 받고, 우레탄아크릴레이트를 점착층 위에 붙이거나 직접 결합하며, 펜 낙하 높이로 평가하고 접을 때 금이 간다. 강화유리는 코팅 대신 95도 산 처리로 실리카가 풍부한 표면을 만들고, 누프 긁힘 하중으로 평가하며 모래에 긁힌다." />
  <figcaption>그림 12. 같은 이름의 하드코트가 바탕마다 다른 재료로, 다른 공정으로 만들어지고, 다른 시험으로 평가받고, 다른 방식으로 실패합니다. <span class="src">본문 근거 종합 · 작도는 본지</span></figcaption>
</figure>

**필름 위 하드코트는 경도를 빌려주고 컬과 싸운다. 성형 플라스틱 위 하드코트는 햇빛과 열을 견디고
크레이징과 싸운다. UTG 위 하드코트는 유리보다 무른 층으로 충격을 받는다.**

강화유리는 코팅보다 유리 표면 자체를 고쳤다. 연필 9H도, 펜 낙하 몇 배도, 하중과 바탕을 함께 적어야
비교할 수 있는 숫자다.

하나가 남았다. 폴더블 화면의 하드코트는 접혀야 한다. 두껍게 바르면 등급은 오르지만 접을 수 있는
반경이 커진다. 다음 편은 접히는 하드코트, 플렉서블 HC를 본다.
