Repository: lackmang-code/display-now

File: src/content/articles/2026-10-13-nir-radical-oled-charge-balance.md
---
title: "전하 균형이 효율과 롤오프를 함께 가른 라디칼 OLED"
searchTitle: "근적외선 유기 라디칼 OLED, doublet 발광과 전하 균형·정공 유발 doublet 소광(h-DPQ)"
summary: "연세대와 케임브리지 연구진이 라디칼 발광체로 만든 근적외선 OLED입니다. 호스트를 바꿔 박막 광발광 효율이 21%에서 8%로 떨어졌는데 소자 효율은 6.2%와 5.7%로 거의 같았습니다. 전하 균형이 광발광 손실을 메꾼 것입니다. 둘을 함께 잡으니 EQE 8.1%가 나왔고, 고전류에서 효율을 깎는 범인은 정공으로 지목됐습니다."
section: paper
reporter: PEER
publishedAt: 2026-10-13
collectWeekStart: '2026-10-05'
readingMinutes: 10
tags: [OLED, 라디칼 발광, 근적외선, TADF, 전하 균형, 롤오프, 엑시플렉스, 폴라론 소광]
sources:
  - type: paper
    title: "Managing Charge Transport and Exciton Generation for Highly Efficient, Bright, and Stable Near-Infrared Organic Radical Light-Emitting Diodes"
    url: "https://doi.org/10.1002/adfm.78903"
featured: true
paywallAfter: 0
---

<div class="paper-card">
  <div><span class="label">논문</span><a href="https://doi.org/10.1002/adfm.78903" target="_blank" rel="noopener">Managing Charge Transport and Exciton Generation for Highly Efficient, Bright, and Stable Near-Infrared Organic Radical Light-Emitting Diodes</a></div>
  <div><span class="label">저자</span><span>제1저자 Hwan-Hee Cho <span class="dim">(연세대 신소재공학과)</span>, 말저자 Richard H. Friend <span class="dim">(케임브리지대 캐번디시 연구소)</span> 총 7인 · 국립대만대·오사카대·스완지대 공동</span></div>
  <div><span class="label">게재</span><span>Advanced Functional Materials · 2026-10-09 온라인 공개 · <code>DOI 10.1002/adfm.78903</code></span></div>
</div>

OLED의 효율 천장은 스핀에서 온다. 전류로 만든 엑시톤 가운데 넷 중 하나만 단일항이고 나머지 셋은 삼중항이라, 형광 재료는 25%에서 멈춘다.

**그 천장을 넘는 방법이 그동안 둘이었다.** 인광은 무거운 금속으로 삼중항을 빛으로 바꾸고, TADF는 삼중항을 단일항으로 되올린다. 둘 다 삼중항을 어떻게 처리하느냐의 문제였다.

**라디칼 발광체는 질문 자체를 비껴간다.** 홀전자를 가진 개각 분자라 바닥상태가 doublet이고, 여기상태도 doublet이다. 스핀 금지 전이가 애초에 없어서 삼중항을 다룰 필요가 없다.

이 논문이 다루는 소자는 그 라디칼로 만든 **근적외선 OLED**다. 파장 804나노미터, 화면 색이 아니다. 그런데도 이 꼭지가 이 편을 고른 이유는 발견이 파장에 매여 있지 않기 때문이다.

연구진은 호스트를 바꿔 가며 소자를 만들다가 **설명되지 않는 결과**를 만났다. 박막의 광발광 효율이 3분의 1로 떨어졌는데 소자 효율은 거의 같았다.

그 자리를 파고들어 나온 결론이 둘이다. **전하 균형과 발광 효율은 따로 고를 수 없고, 같은 전하가 고전류에서 효율을 깎는 범인이기도 하다.**

<figure class="fig-single">
  <img src="/articles/2026-10-13-nir-radical-oled-charge-balance/fig1-device-characteristics.webp" alt="라디칼 전계발광 소자의 광전 특성 다섯 패널. 왼쪽은 라디칼 발광체와 호스트 세 종류의 화학 구조, 가운데 위는 소자 구조와 에너지 준위 도표, 아래는 1mA 조건의 전계발광 스펙트럼, 오른쪽은 전류밀도에 따른 외부양자효율 곡선과 라디언스 곡선이다" />
  <figcaption>그림 1. 넓은 띠 간격 호스트(CBP)와 혼합 호스트를 쓴 라디칼 전계발광 소자. (a) 라디칼 발광체 TPA-PyBTM′와 호스트들의 구조. (b) 소자 구조와 에너지 준위. (c) 전계발광 스펙트럼. <b>두 소자 모두 약 810나노미터의 순수 근적외선 발광이다.</b> (d,e) 외부양자효율과 라디언스. <span class="src">Advanced Functional Materials (2026) Fig. 1, CC BY 4.0</span></figcaption>
</figure>

## 1. 라디칼 발광체는 왜 스핀 통계를 비껴가나

**바닥상태부터 홀전자를 가진 개각 분자라 발광 전이가 doublet 사이에서 일어나기 때문이다.** 짝지은 전자만 가진 보통 분자는 바닥상태가 단일항이고, 전류로 만든 엑시톤의 4분의 3이 삼중항이 되어 형광으로 쓸 수 없다.

라디칼은 전자 하나가 짝 없이 남아 있다. 그 분자의 바닥상태와 최저 여기상태가 모두 **doublet**이고, 둘 사이 전이는 **스핀 허용**이다. 삼중항 수확이라는 과제가 생기지 않는다.

**그런데 실제 소자에서는 그것만으로 끝나지 않는다.** 이 논문의 소자는 라디칼 발광체 TPA-PyBTM′를 호스트에 **3%만** 섞은 구조다. 전류가 만드는 엑시톤은 대부분 호스트에서 생기고, 그것이 라디칼로 넘어와야 doublet 발광이 된다.

그 넘어오는 과정이 이 편의 전장이다. 호스트가 무엇이냐에 따라 **전하가 얼마나 균형 있게 들어오는지**와 **에너지가 넘어오며 얼마나 잃는지**가 함께 달라진다.

## 2. 광발광 효율이 3분의 1인데 소자 효율은 왜 같았나

**전하 균형이 광발광 손실을 거의 메꿨기 때문이다.** 넓은 띠 간격 호스트 CBP에 라디칼을 섞은 박막의 광발광 양자효율은 **21%**이고, 엑시플렉스 호스트(TCTA:B4PYMPM)에 섞은 박막은 **8%**다. 세 배 가까이 낮다.

그런데 소자로 만들면 최대 외부양자효율이 **6.2%와 5.7%**다. 거의 같다. 박막에서 세 배 벌어진 차이가 소자에서 사라졌다.

**엑시플렉스 호스트가 전하 쪽에서 벌어 온 것이다.** 두 수송 재료가 만드는 엑시플렉스는 주입 장벽을 없애 전자와 정공을 고르게 들여보낸다. 재결합이 균형 있게 일어나니 같은 전류로 더 많은 엑시톤이 생긴다.

**대신 에너지 쪽에서 잃는다.** 엑시플렉스를 경유하는 여기 경로가 중간에 큰 에너지 손실을 만들고, 그것이 박막 광발광 효율 8%로 나타난다. 벌어 온 것과 잃은 것이 상쇄돼 소자 효율이 제자리였다.

<figure class="fig-single">
  <img src="/articles/2026-10-13-nir-radical-oled-charge-balance/fig2-exciton-pathways.webp" alt="엑시플렉스 기반과 TADF 기반 라디칼 OLED의 엑시톤 생성 경로 개념도. 왼쪽은 엑시플렉스 구조로 장벽 없는 전하 주입이 전하 균형을 만들지만 엑시플렉스를 경유하는 에너지 전달에서 손실이 생기는 모습, 오른쪽은 TADF 구조로 발광체로 효율적으로 에너지가 전달되고 차단층이 엑시톤을 발광층 안에 가두는 모습이다" />
  <figcaption>그림 2. 두 구조의 엑시톤 생성 경로. <b>왼쪽(엑시플렉스)은 장벽 없는 주입으로 전하 균형을 얻지만 엑시플렉스를 경유하는 에너지 전달에서 크게 잃어 doublet 발광 효율이 제한된다.</b> 오른쪽(TADF)은 발광체로 에너지를 효율적으로 넘기면서 차단층으로 엑시톤을 발광층 안에 가둬, 전하 균형과 엑시톤 생성을 화해시킨다. <span class="src">Advanced Functional Materials (2026) Fig. 2, CC BY 4.0</span></figcaption>
</figure>

**이 관찰이 설계 지침을 뒤집는다.** 라디칼 발광체를 평가할 때 박막 광발광 효율을 지표로 쓰면, 소자에서 어떻게 될지를 알려 주지 못한다. 전하가 어떻게 들어오는지가 같은 무게로 걸려 있다.

## 3. 둘을 화해시킨 녹색 TADF 호스트

벌고 잃는 관계라면 둘을 함께 잡는 호스트를 찾으면 된다. 연구진이 고른 것은 **녹색 TADF 재료 CzDBA**다. 순수 박막에서 광발광 효율이 **90% 이상**이고 전자와 정공을 모두 나르는 **양극성**이다.

겹침도 맞았다. 라디칼 발광체의 흡수가 자외선에서 녹색까지 넓게 퍼져 있어 CzDBA의 발광과 잘 겹치고, 에너지 전달이 효율적으로 일어난다. 이 박막의 광발광 효율은 **26%**로, 엑시플렉스계(10% 미만)보다 분명히 높다.

**에너지가 넘어오는 길도 보통의 하이퍼형광과 다르다.** 과도 광발광에서 라디칼을 섞으면 지연 발광의 개시 시점이 **순수 CzDBA보다 빨라진다.** 지연 FRET가 지배한다면 개시가 순수 박막과 비슷해야 하므로, 이 결과는 **계간전이 뒤 덱스터 전달(DET)**이 주 경로임을 가리킨다. FRET와 DET가 함께 기여한다.

소자 성능이 그만큼 올라갔다. 외부양자효율 **8.1%**(804나노미터), 최대 라디언스 **70,800mW/sr/m²**다. 엑시플렉스 기준 소자와 비교하면 효율은 40% 이상, 라디언스는 70% 이상 높다.

<div class="tbl-wrap">

| 호스트 | 박막 광발광 효율 | 최대 EQE | 비고 |
|---|---|---|---|
| CBP (넓은 띠 간격) | 21% | 6.2% | 광발광은 좋고 전하 균형은 불리하다 |
| TCTA:B4PYMPM (엑시플렉스) | **8%** | **5.7%** | 전하 균형은 좋고 에너지에서 잃는다 |
| CzDBA (녹색 TADF) | **26%** | **8.1%** | 양극성 + 높은 광발광 효율 |

</div>

롤오프도 눌렸다. **10mA/cm²에서 최대 효율의 80% 이상**이 남고, **100mA/cm²에서도 5.2%**로 최대의 60% 이상을 유지한다. 켜짐 전압은 2.7V, 수명은 0.1mA/cm²에서 약 **65시간**으로 엑시플렉스 소자보다 35% 길다.

<figure class="fig-single">
  <img src="/articles/2026-10-13-nir-radical-oled-charge-balance/fig3-tadf-host-device.webp" alt="녹색 TADF 호스트 소자의 광전 특성 다섯 패널. 에너지 준위를 포함한 소자 구조, 1mA 조건의 전계발광 스펙트럼, 전류밀도-전압-라디언스 곡선, 전류밀도에 따른 외부양자효율 곡선, 0.1mA 조건에서 측정한 소자 수명 곡선이다" />
  <figcaption>그림 3. 녹색 TADF 호스트(CzDBA)에 라디칼을 3% 섞은 소자. (b) 발광 피크는 804나노미터다. (d) 외부양자효율 최대 8.1%. <b>(e) 수명은 0.1mA/cm²라는 매우 낮은 전류에서 약 65시간이다.</b> <span class="src">Advanced Functional Materials (2026) Fig. 4, CC BY 4.0</span></figcaption>
</figure>

## 4. 고전류에서 효율을 깎는 것은 무엇인가

**정공이다.** 연구진은 포아송 방정식과 드리프트-확산 방정식을 함께 풀어 발광층 안의 전하와 엑시톤 분포를 계산했고, 손실 경로를 종류별로 갈라 전류밀도에 따라 추적했다.

저전류에서는 doublet 채널 자체의 **비복사 감쇠**가 효율을 제한한다. 정공 유발 소광과 전자 유발 소광이 그 뒤를 따르는 2차 경로다.

**고전류로 가면 지형이 바뀐다. 정공 유발 doublet-폴라론 소광(h-DPQ)이 doublet 채널의 지배적 손실이 된다.** 정공 주입이 효율적일수록 발광층의 정공 밀도가 빠르게 올라가고, 그 정공이 doublet 엑시톤을 소광한다. 전자 쪽(e-DPQ)은 중간 전류 영역(10~100mA/cm²)에서 눈에 띄게 기여한다.

<figure class="fig-single">
  <img src="/articles/2026-10-13-nir-radical-oled-charge-balance/fig4-carrier-maps.webp" alt="10볼트 전압에서 발광층 안의 캐리어 밀도 지도 두 장. 왼쪽은 전자 분포, 오른쪽은 정공 분포를 색으로 나타낸 2차원 지도다" />
  <figcaption>그림 4. 10V에서 발광층 안의 (a) 전자와 (b) 정공 분포. <b>전자와 정공이 함께 쌓이는 자리에 재결합이 몰린다.</b> <span class="src">Advanced Functional Materials (2026) Fig. 6, CC BY 4.0</span></figcaption>
</figure>

같은 전류 구간에서 **삼중항-폴라론 소광(h-TPQ)과 삼중항-삼중항 소멸(TTA)도 함께 늘어난다.** 고주입 조건에서 폴라론과 엑시톤의 상호작용, 엑시톤끼리의 소멸이 모두 커진다는 뜻이다.

내부양자효율 곡선에는 그 전환이 **76.8mA/cm²(9V)** 부근의 문턱으로 나타난다. 그 아래와 위에서 손실의 주인이 다르다.

자기장 측정이 보조 증거를 준다. 저전류(10mA/cm² 이하)에서 **양의 자기-전계발광 응답**이 나오는데, 이는 삼중항에서 doublet으로 가는 덱스터 전달이 작동하고 있다는 신호이고 과도 광발광의 지연 성분과 맞아떨어진다.

<figure class="fig-single">
  <img src="/articles/2026-10-13-nir-radical-oled-charge-balance/fig5-loss-breakdown.webp" alt="두 패널. 왼쪽은 전류밀도에 따른 모사 내부양자효율과 실측 외부양자효율을 함께 규격화해 그린 곡선, 오른쪽은 단일항·삼중항·doublet 엑시톤별 손실 메커니즘을 전류밀도 구간마다 쌓아 그린 막대 그래프다" />
  <figcaption>그림 5. (a) 모사 내부양자효율과 실측 외부양자효율의 전류 의존. (b) 전류밀도별 손실 경로 분해. <b>고전류에서 정공 유발 doublet 소광(h-DPQ)이 doublet 채널의 지배적 손실이 된다.</b> <span class="src">Advanced Functional Materials (2026) Fig. 8, CC BY 4.0</span></figcaption>
</figure>

**이 절이 이 논문의 값어치가 가장 큰 자리다.** 롤오프를 「고전류에서 효율이 떨어진다」로 기술하는 데 그치지 않고, 어느 전류에서 어떤 소광이 주인인지를 갈라 놓았다. 다음에 무엇을 줄여야 하는지가 그 분해에서 나온다.

## 5. 초록과 본문 사이

초록은 전하 균형과 발광 효율을 함께 잡았다고 적는다. 본문에 들어가면 조건이 넷 붙는다.

**첫째, 804나노미터는 눈에 보이지 않는 빛이다.** 이 소자는 화면용이 아니고, 적용처는 생체 센싱·광통신·야간 조명 쪽이다. 발견이 OLED 전반에 닿는 것과 이 소자가 디스플레이에 쓰이는 것은 다른 이야기다.

**둘째, 효율 8.1%는 근적외선 안에서의 숫자다.** 800~900나노미터 영역의 보고치들과 견주면 좋은 값이지만, 가시광 인광·TADF OLED의 20~30%대와 나란히 놓으면 안 된다. 라디칼 OLED가 아직 그 자리에 없다.

**셋째, 수명 65시간은 0.1mA/cm²에서 잰 값이다.** 매우 낮은 전류이고, 디스플레이가 요구하는 조건과는 거리가 멀다. 「엑시플렉스 소자보다 35% 길다」는 상대 비교로 읽어야 한다.

**넷째, 손실 분해는 모사 결과다.** 포아송·드리프트확산 결합 계산이 실측 외부양자효율 곡선의 모양을 재현했다는 것이 근거이고, h-DPQ를 분광으로 직접 못 박은 것은 아니다. 자기-전계발광 측정이 덱스터 전달 쪽은 받쳐 주지만 소광 경로의 범인 지목까지는 모사에 실려 있다.

그리고 **찾아봤지만 없는 것이 하나 있다.** 라디칼 발광체를 **가시광에서** 같은 설계로 썼을 때 어떻게 되는지다. 이 논문의 결론은 호스트의 양극성과 에너지 겹침으로 되어 있어 가시광으로 옮길 때 그대로 성립할 것처럼 보이지만, 그 확인은 범위 밖이다.

## 6. 산업까지 남은 거리

**지금 이 소자가 패널에 들어갈 일은 없다.** 근적외선이고, 효율도 수명도 디스플레이 기준에 한참 못 미친다.

그래도 이 편을 심층으로 다룬 이유는 **옮겨 쓸 수 있는 것이 둘** 있기 때문이다.

하나는 **평가 지표의 자리**다. 발광체를 박막 광발광 효율로 줄 세우는 습관이 라디칼계에서는 통하지 않는다는 것을 숫자로 보여 준다. 박막에서 21%와 8%로 세 배 벌어진 차이가 소자에서 6.2%와 5.7%로 좁혀진 것이 그 증거다. **호스트의 전하 수송 성질이 같은 무게로 걸려 있다면, 재료 선별 단계에서 둘을 함께 재야 한다.**

다른 하나는 **롤오프를 범인별로 가르는 방식**이다. 전류 구간마다 주인이 다르다면 대책도 달라진다. 저전류에서 비복사 감쇠가 주인이면 분자를 고쳐야 하고, 고전류에서 정공 유발 소광이 주인이면 **정공을 더 잘 넣는 것이 답이 아니라 문제가 된다.** 이 역전은 인광·TADF 소자의 롤오프 논의에도 같은 형태로 있다.

남는 질문은 분명하다. **doublet 발광의 천장이 어디인가.** 스핀 통계를 비껴간 대가로 폴라론 소광에 더 취약한 것인지, 아니면 이번 구조의 특성인지는 이 논문이 답하지 않았다. 가시광 라디칼 OLED가 나와야 비교가 가능해진다.

File: src/content/articles/2026-10-13-pictiva-samsung-oled-patent.md
---
title: "조명용 OLED 특허에 걸린 삼성, 픽티바 특허소송 합의"
searchTitle: "픽티바-삼성 OLED 특허소송 합의 분석: 오스람 조명 특허 US8314547·US11828425와 특허심판원 청구항 취소"
summary: "삼성이 2025년 11월 배심에서 1억 9,140만 달러를 맞은 OLED 특허 두 건은 디스플레이가 아니라 조명에서 왔습니다. 오스람이 OLED 조명을 하던 시절의 특허이고, 2020년 8월 11일 같은 날 회사 이름이 바뀌며 특허관리기업으로 넘어갔습니다. 그 뒤 특허심판원이 청구항 하나를 취소해 배상액 절반이 흔들리자, 양쪽은 10월 8일 합의로 소송을 덮었습니다."
section: issue
reporter: DESK
publishedAt: 2026-10-13
collectWeekStart: '2026-10-05'
readingMinutes: 8
tags: [특허소송, OLED, 오스람, 픽티바, 파장변환층, PTAB, 삼성전자, 특허관리기업]
sources:
  - type: patent
    title: "US 8,314,547 B2 Opto-electronic component (우선일 2007-09-19 독일출원 102007044597.2, 출원 2008-08-04, 등록 2012-11-20, 만료예정 2028-09-06. 발명자 Markus Klein·Norwin Von Malm·Benjamin Claus Krummacher. 유기층 위 패턴화 구조층의 제1영역에 파장변환층, 제2영역에 필터층을 두어 꺼진 상태에서 외부광이 형광체에 변환돼 보이는 원치 않는 색감을 줄이는 구조. 명세서는 카메라 달린 휴대전화의 플래시라이트와 조명장치를 용도로 든다. 양도기록: 발명자 → OSRAM Opto Semiconductors GmbH(2010-11-23) → OSRAM OLED GmbH(2016-01-21) → Dolya Holdco 5 Limited(2020-08-11) → Pictiva Displays International Limited(2020-08-11 사명변경))"
    url: "https://patents.google.com/patent/US8314547B2/en"
  - type: patent
    title: "US 11,828,425 B2 Organic-light emitting diode (우선일 2008-12-11, 출원 2023-01-18, 등록 2023-11-28. 구조화된 방사 출사면으로 지향성 발광 프로파일을 만드는 유기발광다이오드와 봉지 구조. 명세서가 든 용도는 조명기구·샤워부스 일체형 조명·차양·알람시계형 조명. 양도기록이 OSRAM Opto Semiconductors GmbH에서 OSRAM OLED GmbH, Dolya Holdco 5 Limited를 거쳐 Pictiva Displays International Ltd로 이어진다)"
    url: "https://patents.google.com/patent/US11828425B2/en"
  - type: article
    title: "OSRAM to stop making PMOLEDs, and focus on OLED lighting solutions (OLED-Info, 2007-07-30. 오스람 옵토 세미컨덕터스가 연말로 수동형 매트릭스 OLED 디스플레이 생산을 중단하고 조명이라는 핵심 사업에만 집중하기로 했다는 보도. 해당 제품이 Pictiva 브랜드로 판매됐으며 말레이시아 페낭 디스플레이 라인이 연말에 생산을 멈추고 직원 270명이 재배치된다는 내용)"
    url: "https://www.oled-info.com/archive/200707"
  - type: article
    title: "A US patent tribunal dismisses one of Pictiva Displays' patents, potentially saving Samsung $92.6 million in damages (OLED-Info. US 11,828,425의 청구항 하나가 취소됐고 그것이 그 특허에서 침해를 주장한 유일한 청구항이었다는 설명. 항소에서 유지되면 배상액 9,260만 달러 감소. 삼성이 특허 무효화를 위한 별도 절차를 진행 중)"
    url: "https://www.oled-info.com/us-patent-tribunal-dismisses-one-pictica-displays-patents-potentially-saving"
  - type: article
    title: "Samsung found to infringe on Pictiva Display's OLED patents, to pay $191 million in damages (OLED-Info. 2023년 제소, 침해 인정 특허는 US 8,314,547과 US 11,828,425 두 건, 배상액 약 1억 9,140만 달러. 삼성은 항소 방침)"
    url: "https://www.oled-info.com/samsung-found-infringe-pictiva-displays-oled-patents-pay-191-million-damages"
  - type: article
    title: "삼성, 픽티바와 OLED 특허 소송 2건 합의 종결 (KPI뉴스, 2026-10-10. 텍사스 동부 연방지방법원. 2023년 10월 삼성전자 상대 1차 제소, 2026년 5월 삼성디스플레이를 추가한 2차 제소. 2025년 11월 배심이 고의 침해로 1억 9,140만 달러 평결. 픽티바가 오스람에서 사들인 특허가 쟁점이고 대상 제품은 스마트폰·컴퓨터·TV. 2026년 10월 8일 합의를 법원에 통보하고 기각 요청)"
    url: "https://www.kpinews.kr/newsView/1065583321411769"
  - type: article
    title: "Samsung hit with $191.4 mil. US jury verdict in OLED patent trial (The Korea Times, 2025-11-04. 배심 평결 금액과 텍사스 동부 연방지방법원 관할 확인)"
    url: "https://www.koreatimes.co.kr/world/20251104/samsung-hit-with-1914-mil-us-jury-verdict-in-oled-patent-trial"
---

삼성이 OLED 특허 소송에서 1억 9,140만 달러를 물게 된 평결이 1년 가까이 살아 있었습니다. 그 소송 두 건이 2026년 10월 8일 합의로 끝났습니다.

합의 자체는 흔한 결말입니다. 눈여겨볼 것은 **그 돈이 걸려 있던 자리**입니다. 평결액의 절반에 가까운 **9,260만 달러가 특허 한 건의 청구항 하나**에 매달려 있었고, 그 청구항은 평결 뒤 미국 특허심판원에서 취소됐습니다.

그리고 삼성을 문 특허 두 건은 **디스플레이 특허가 아닙니다.** 조명에서 왔습니다.

## 침해로 인정된 것은 5건 중 2건입니다

사건의 뼈대는 이렇습니다.

| | |
|---|---|
| 원고 | 픽티바 디스플레이스 인터내셔널. 제품을 만들지 않고 특허를 보유·행사하는 회사입니다 |
| 피고 | 삼성전자와 미국 법인. 2차 소송에서 삼성디스플레이가 추가됐습니다 |
| 법원 | 미국 텍사스 동부 연방지방법원 |
| 제소 | 2023년 10월 1차, 2026년 5월 2차 |
| 평결 | 2025년 11월. **고의 침해**로 약 1억 9,140만 달러 |
| 침해 인정 | **US 8,314,547** · **US 11,828,425** |
| 비침해 | 픽티바가 주장한 나머지 3건 |
| 종결 | 2026년 10월 8일 양측이 합의를 법원에 알리고 기각을 요청 |

대상 제품은 TV만이 아닙니다. 국내 보도는 **스마트폰과 컴퓨터까지** 포함됐다고 전하며 OLED TV S95B를 예로 들었습니다.

## 두 특허는 조명에서 왔습니다

특허 원문을 열면 성격이 분명합니다. **둘 다 오스람이 OLED 조명을 하던 시절의 특허입니다.**

**US 8,314,547(Opto-electronic component)** 은 우선일이 2007년 9월 19일인 독일 출원에서 시작합니다. 발명의 목적이 독특합니다. OLED 위에 패턴화된 구조층을 올리고, 한쪽 영역에는 빛의 파장을 바꾸는 **파장변환층**을, 다른 영역에는 변환된 파장을 걸러내는 **필터층**을 둡니다. 왜 그렇게 하는가.

> **꺼져 있을 때 외부 빛이 형광체에서 변환되어 나타나는 원치 않는 색감을 줄이거나 없애기 위해서입니다.**

형광체를 쓰면 소자가 꺼진 상태에서도 바깥 빛을 받아 노란 기운이 돕니다. 그 노란 기운을 필터로 잡는 구조입니다. **명세서가 든 용도는 카메라 달린 휴대전화의 플래시라이트와 조명장치입니다.** 디스플레이가 아닙니다.

도면을 보면 구조가 한눈에 들어옵니다. 명세서는 **FIG 1A를 작동 중, FIG 1B를 꺼진 상태**로 명시했습니다.

<div class="fig-frame">
  <img src="/articles/2026-10-13-pictiva-samsung-oled-patent/us8314547-fig1ab.webp" alt="US 8,314,547 특허의 도면 1A와 1B. 두 도면 모두 아래쪽에 유기층 시퀀스가 있고 그 위에 구조층이 올라가 있다. 구조층은 왼쪽 2A 영역과 오른쪽 2B 영역으로 나뉜다. 2A 영역 안에는 작은 동그라미가 흩어져 있는데 매트릭스 재료에 박힌 파장변환물질이다. 2B 영역은 비어 있고 필터층이 들어간 자리다. 위쪽 도면 1A는 소자가 켜진 상태로, 활성영역에서 나온 빛 15가 위로 올라가 2A 영역에서 변환돼 16으로 나가는 경로가 화살표로 그려져 있다. 아래쪽 도면 1B는 꺼진 상태로 15가 없고, 바깥에서 들어온 빛 17이 2A 영역의 형광체에 부딪혀 16A로 되나오는 경로와 2B 영역에서 걸러지는 경로만 남아 있다." />
  <div class="fig-cap">US 8,314,547의 FIG 1A(켜진 상태)와 FIG 1B(꺼진 상태)입니다. 아래가 OLED(유기층 시퀀스 1, 활성영역 11), 위가 구조층입니다. 왼쪽 2A에는 파장변환물질 32가 매트릭스 31에 박혀 있고, 오른쪽 2B에는 필터층 4가 들어갑니다. 켜져 있을 때는 소자가 낸 빛 15가 변환돼 16으로 나가지만(1A), 꺼지면 바깥 빛 17이 형광체에 부딪혀 16A로 되나옵니다(1B). 그 되나오는 빛이 노란 기운의 정체이고, 특허는 그것을 필터로 잡습니다. 출처 US 8,314,547 B2 공개 도면.</div>
</div>

**US 11,828,425(Organic-light emitting diode)** 는 구조화된 발광 출사면으로 빛을 한 방향으로 모으는 구조입니다. 프리즘을 나란히 배열하는 식입니다. 여기에 박막 봉지와 유리 프릿 같은 봉지 구조가 붙습니다. **명세서가 든 용도는 조명기구, 샤워부스 일체형 조명, 차양, 알람시계형 조명입니다.**

조명용으로 쓰인 구조가 디스플레이 패널에서도 성립한다는 것이 픽티바의 주장이었고, 배심은 두 건에 대해 그것을 받아들였습니다.

## 2020년 8월 11일, 같은 날 이름이 바뀌었습니다

특허가 어떻게 조명 회사에서 소송 회사로 건너갔는지는 양도 기록에 그대로 남아 있습니다. 두 특허의 경로가 같습니다.

| 시점 | 권리자 |
|---|---|
| 2010년 11월 23일 | 발명자 3인에서 **OSRAM Opto Semiconductors GmbH** 로 |
| 2016년 1월 21일 | **OSRAM OLED GmbH** 로 |
| 2020년 8월 11일 | **Dolya Holdco 5 Limited** 로 |
| 2020년 8월 11일 | **Pictiva Displays International Limited** 로 (사명 변경) |

마지막 두 줄의 날짜가 같습니다. **Dolya Holdco 5 Limited가 특허를 받은 그날 픽티바로 이름을 바꿨습니다.** 특허를 담기 위해 세운 회사라는 뜻입니다.

## 픽티바는 오스람이 접은 디스플레이 브랜드 이름입니다

그 이름이 어디서 왔는지가 이 사건에서 가장 묘한 대목입니다.

**2007년 7월 30일, 오스람 옵토 세미컨덕터스는 수동형 매트릭스 OLED 디스플레이 생산을 그해 말로 접는다고 밝혔습니다.** 말레이시아 페낭의 디스플레이 라인을 세우고 그곳 직원 270명을 다른 일로 돌리기로 했으며, **「조명이라는 핵심 사업에만 집중하겠다」고 했습니다.**

**그때 접은 디스플레이 제품의 브랜드명이 「픽티바(Pictiva)」였습니다.**

13년 뒤인 2020년, 그 회사의 조명용 OLED 특허를 받아 간 지주회사가 **바로 그 이름을 달았습니다.** 픽티바 디스플레이스 인터내셔널입니다.

그리고 US 8,314,547의 우선일은 **2007년 9월 19일**입니다. **디스플레이를 접고 조명에 집중하겠다고 밝힌 지 두 달 뒤에 낸 출원입니다.** 디스플레이를 떠나며 만든 조명 특허가, 접힌 디스플레이 브랜드의 이름을 단 회사를 통해, 16년 뒤 디스플레이 제조사를 물었습니다.

## 15년 묵은 우선권으로 2023년에 받은 특허

US 11,828,425에는 하나 더 볼 것이 있습니다. **우선일은 2008년 12월 11일인데 출원일은 2023년 1월 18일이고 등록일은 2023년 11월 28일입니다.**

우선권을 이어 가며 계속 출원을 넣다가 2023년에 새로 등록을 받은 것입니다. 적법한 절차이고 드문 일도 아닙니다. 다만 결과는 눈여겨볼 만합니다. **15년 전 출원에 뿌리를 둔 특허가 2023년에 등록되고, 그 특허로 소송이 걸렸습니다.** 다만 1차 제소는 2023년 10월이고 이 특허의 등록일은 그 뒤인 11월 28일이라, '425가 어느 소송에 들어갔는지는 법원 기록을 봐야 가립니다.

같은 포트폴리오의 US 8,314,547은 만료 예정일이 **2028년 9월 6일**입니다. 2007년 출원이 아직 20년을 채우지 않았습니다.

## 청구항 하나가 절반을 쥐고 있었습니다

합의를 이해하려면 평결 뒤에 벌어진 일을 봐야 합니다.

미국 특허심판원은 **US 11,828,425의 청구항 하나를 취소**했습니다. 그 청구항이 **이 특허에서 침해를 주장한 유일한 청구항**이었습니다. 하나가 무너지면 그 특허에 대한 침해 주장 자체가 서지 못합니다.

금액으로는 **9,260만 달러**입니다. 항소에서 이 결정이 유지되면 1억 9,140만 달러에서 그만큼이 빠져 약 9,880만 달러가 남습니다.

**양쪽 다 잃을 것이 있는 자리였습니다.** 삼성은 1억 9,140만 달러를 그대로 물 수 있었고, 픽티바는 절반을 날릴 수 있었습니다. 고의 침해가 인정돼 있어 삼성 쪽 위험은 금액이 늘어날 여지까지 있었습니다. **그 상태에서 양쪽이 접었습니다.** 합의 조건은 공개되지 않았습니다.

<div class="fig-frame">
  <img src="/articles/2026-10-13-pictiva-samsung-oled-patent/fig1-from-lighting-to-litigation.svg" alt="오스람 조명용 OLED 특허 두 건이 소송에 이르는 경로를 정리한 도표. 위쪽에 특허 카드 두 개가 있다. US 8,314,547은 우선일 2007년이고 파장변환층과 필터층으로 꺼진 상태의 노란 기운을 없애는 구조이며, 명세서가 든 용도는 휴대전화 플래시라이트와 조명기구다. US 11,828,425는 우선일 2008년이고 구조화된 출사면으로 빛을 한 방향으로 모으며 2023년에 출원과 등록이 이루어졌고, 용도는 조명기구와 차양, 알람시계다. 가운데는 두 특허에 똑같이 적용되는 권리 이전 경로로, 오스람 옵토 세미컨덕터스에서 2010년, 오스람 OLED로 2016년, 돌야 홀드코 5로 2020년 8월 11일, 같은 날 픽티바 디스플레이스로 사명이 바뀐 순서다. 아래쪽 타임라인은 2023년 제소, 2025년 11월 배심의 고의 침해 평결 1억 9,140만 달러, 2026년 특허심판원이 425 특허에서 침해를 주장한 유일한 청구항을 취소해 9,260만 달러가 빠지게 된 것, 2026년 10월 8일 조건 비공개 합의로 이어진다. 맨 아래 띠에는 평결의 절반이 청구항 하나에 걸려 있었고 그 상태에서 양쪽이 접었다고 적혀 있다." />
  <div class="fig-cap">두 특허의 권리 이전 경로가 똑같습니다. 조명 회사에서 시작해 2020년 8월 11일 같은 날 이름이 바뀐 회사로 넘어갔고, 그 이름은 오스람이 2007년에 접은 수동형 매트릭스 OLED 디스플레이의 브랜드명이었습니다. USPTO 양도기록과 법원 보도를 근거로 DESK 작성.</div>
</div>

## 디스플레이 회사가 읽을 것

이 사건에서 되풀이될 수 있는 구조는 셋입니다.

**첫째, 사업을 접은 회사의 특허가 남습니다.** 오스람은 OLED 조명에서 물러났지만 특허는 유효기간을 채웁니다. US 8,314,547은 2028년까지 살아 있습니다. **접힌 사업의 특허가 가장 위험한 자산이 되는 것은 그 분야에 더 이상 방어할 제품이 없기 때문입니다.** 상호 라이선스로 맞교환할 카드가 없습니다.

**둘째, 용도가 달라도 구조가 같으면 걸립니다.** 조명용으로 쓴 파장변환층과 필터층, 구조화된 출사면이 디스플레이 패널에서도 성립한다는 주장이 배심을 통과했습니다. **특허는 용도가 아니라 청구항으로 읽힙니다.**

**셋째, 청구항 하나가 금액의 절반을 쥐기도 합니다.** 이번에는 그 하나를 무효화하는 쪽이 통했습니다. 특허심판원 절차를 소송과 나란히 돌린 것이 합의 조건을 바꿨습니다.

## 남은 것

확인되지 않은 것을 적어 둡니다.

**비침해로 판정된 3건의 번호를 특정하지 못했습니다.** 픽티바가 주장한 특허 후보 목록은 여러 자료에 나오지만, 그중 어느 것이 이 소송에서 비침해 판정을 받았는지는 법원 기록으로 확인해야 합니다.

**특허심판원이 취소한 청구항의 번호와 심판 사건번호도 확인하지 못했습니다.** 보도는 「청구항 하나」까지만 밝혔습니다.

**사건번호가 자료마다 엇갈립니다.** 소송이 2건이라 각각일 수 있으나 대조하지 못해 본문에 적지 않았습니다.

**합의 조건은 공개되지 않았습니다.** 금액도 라이선스 여부도 알 수 없습니다.

**특허심판원이 청구항을 취소한 날짜도 확인하지 못했습니다.** 평결 뒤라는 것까지만 확인됩니다.

**지주회사가 왜 그 브랜드명을 골랐는지는 기록으로 확인되지 않습니다.** 오스람이 쓰던 이름과 같다는 사실만 확인했습니다.

**US 11,828,425의 도면은 싣지 않았습니다.** 공개 도면이 61장인데 명세서가 프리즘 구조를 설명하는 대목에 도면 번호를 달지 않아, 어느 장이 그 구조인지 특정하지 못했습니다. 찍어서 고르면 엉뚱한 도면에 설명을 붙이게 됩니다.

## 전망

**이 사건은 끝났지만 같은 자리는 비어 있지 않습니다.** 오스람 포트폴리오에서 비침해로 판정된 3건이 그대로 남아 있고, US 8,314,547은 2028년 9월까지 유효합니다. 합의 조건이 공개되지 않아 라이선스가 걸렸는지도 알 수 없습니다.

지켜볼 지점은 둘입니다.

**첫째, 특허심판원의 취소 결정이 항소에서 유지되는가.** 합의로 소송은 덮였지만 그 결정 자체는 다른 분쟁에서 US 11,828,425의 값을 정합니다. 유지되면 이 특허로 다시 소송을 걸기 어려워집니다.

**둘째, 접힌 OLED 조명 사업의 특허가 또 움직이는가.** 2010년대에 OLED 조명을 시도하고 물러난 회사는 오스람만이 아닙니다. **사업을 접을 때 특허를 어디로 보냈는지가 다음 분쟁의 출발점이 됩니다.** 양도 기록은 공개되어 있어 미리 읽을 수 있습니다.

File: src/content/articles/2026-10-20-flexible-hard-coating.md
---
title: "표면처리기술 플렉서블 HC(Flexible Hard Coating)"
searchTitle: "플렉서블 하드코트: HC 두께와 연필경도·접힘 반경의 맞교환, 바깥 접힘 균열, 2층 하드코트, CPI에서 UTG로"
summary: "같은 하드코트를 2μm에서 25μm로 두껍게 하면 연필경도는 6H에서 9H로 오르지만, 바깥으로 20만 번 접어 견디는 반경은 1mm에서 5mm로 커집니다. 늘어나는 쪽에서 금이 번지는 한계가 두께의 제곱근에 반비례하기 때문입니다. 무른 층 위에 얇고 단단한 층을 얹는 해법, 커버윈도가 CPI에서 UTG로 넘어간 뒤 하드코트의 자리, 그리고 2부를 표면 거칠기 한 축으로 정리합니다."
section: tech-note
reporter: TEKER
publishedAt: 2026-10-20
collectWeekStart: '2026-10-12'
readingMinutes: 15
tags: [표면처리, 하드코트, 플렉서블, 폴더블, CPI, UTG, 커버윈도]
series:
  id: teker-deep
  part: 2
  episode: 7
featured: false
sources:
  - type: patent
    title: "US11326072B2 High hardness flexible hard coating film (BenQ Materials)"
    url: "https://patents.google.com/patent/US11326072B2/en"
  - type: paper
    title: "Hutchinson J.W., Suo Z., Mixed mode cracking in layered materials, Advances in Applied Mechanics 29, 63 (1992)"
    url: "https://groups.seas.harvard.edu/hutchinson/papers/416.pdf"
  - type: paper
    title: "Suo Z., Ma E.Y., Gleskova H., Wagner S., Mechanics of rollable and foldable film-on-foil electronics, Applied Physics Letters 74, 1177 (1999)"
    url: "https://doi.org/10.1063/1.123478"
  - type: paper
    title: "Park et al., Transparent and Flexible SiOC Films on Colorless Polyimide Substrate for Flexible Cover Window, Micromachines 12, 233 (2021)"
    url: "https://doi.org/10.3390/mi12030233"
  - type: patent
    title: "US11827811B2 Flexible hardcoat (3M)"
    url: "https://patents.google.com/patent/US11827811B2/en"
  - type: patent
    title: "US11117355B2 Hard coating film having multilayer-structure, and polyimide film comprising same (Kolon Industries)"
    url: "https://patents.google.com/patent/US11117355B2/en"
  - type: patent
    title: "US10897826B2 Cover window of flexible display device and flexible display device having the same (Samsung Display)"
    url: "https://patents.google.com/patent/US10897826B2/en"
  - type: patent
    title: "US10892443B2 Display device having a thin film glass layer (Samsung Display)"
    url: "https://patents.google.com/patent/US10892443B2/en"
  - type: patent
    title: "US12319801B2 Hard coating film for foldable display, and application of said film (Toyobo)"
    url: "https://patents.google.com/patent/US12319801B2/en"
  - type: patent
    title: "US12030276B2 Foldable glass article with polymeric hard-coat (Corning)"
    url: "https://patents.google.com/patent/US12030276B2/en"
  - type: article
    title: "디지털데일리, ‘CPI vs UTG’ 폴더블 디스플레이 커버윈도 승자는? (2019-11-20)"
    url: "https://www.ddaily.co.kr/page/view/2019112013335689887"
  - type: article
    title: "The Investor, Samsung selects Sumitomo as screen film supplier for foldable Galaxy (2018-09-19)"
    url: "https://m.theinvestor.co.kr/article/1786616"
  - type: article
    title: "TheElec, Kolon Industries expects boost double CPI layer in Mate X (2019-11-20)"
    url: "https://thelec.net/news/articleView.html?idxno=604"
  - type: article
    title: "아이뉴스24, 삼성디스플레이, 폴더블용 유리 커버 윈도우 양산 (2020-02-19)"
    url: "https://www.inews24.com/view/1243739"
  - type: article
    title: "Samsung Display, [Learn Display] 57. UTG™"
    url: "https://global.samsungdisplay.com/30121"
  - type: article
    title: "TheElec, Corning to supply UTG for Samsung's foldable phone (2021-06-15)"
    url: "https://thelec.net/news/articleView.html?idxno=2938"
  - type: article
    title: "TrendForce, Market Value of Ultra-Thin Glass Projected to Reach US$600 Million in 2024 Thanks to Rising Adoption of Foldable Phones (2023-12-01)"
    url: "https://www.trendforce.com/presscenter/news/20231201-11937.html"
  - type: article
    title: "지디넷코리아, SKIET, 선택과 집중…분리막 챙기고 FCW 버렸다 (2024-02-02)"
    url: "https://zdnet.co.kr/view/?no=20240202100213"
  - type: article
    title: "헤럴드경제, SKIET 비핵심 ‘FCW 사업부’ 매각…분리막 사업 집중 (2025-11-20)"
    url: "https://biz.heraldcorp.com/article/10619875"
  - type: article
    title: "KED Global, Kolon to supply CPI film for Xiaomi's foldable phone (2021-05-03)"
    url: "https://www.kedglobal.com/newsView/ked202105030011"
  - type: article
    title: "한국금융신문, 코오롱인더, 드디어 애플 덕보나 (2026-08-24)"
    url: "https://www.fntimes.com/html/view.php?ud=2026082415024348547de3572ddd_18"
  - type: article
    title: "헤럴드경제, 코오롱인더, 글로벌 빅테크에 투명폴리이미드 공급계약 가시권 (2026-01-12)"
    url: "https://biz.heraldcorp.com/article/10653761"
  - type: article
    title: "iFixit, Samsung's Galaxy Folds are breaking after only a few days (2019-04-17)"
    url: "https://www.ifixit.com/News/15681/samsungs-galaxy-folds-are-breaking-after-only-a-few-days"
  - type: article
    title: "Samsung UK, What is the protective film on Galaxy Z Flip4 and Galaxy Z Fold4?"
    url: "https://www.samsung.com/uk/support/mobile-devices/what-is-the-protective-film-on-galaxy-z-flip4-and-galaxy-z-fold4/"
  - type: article
    title: "한국IR협의회, 세경하이테크 기업분석 (2022-07-22)"
    url: "https://ssl.pstatic.net/imgstock/upload/research/company/1658444737959.pdf"
  - type: article
    title: "산업일보, 기능성 필름부터 반도체 기판까지… 세경하이테크 부품 라인업 공개 (2026-07-26)"
    url: "https://kidd.co.kr/news/246825"
  - type: paper
    title: "Lin X. et al., Organic–inorganic covalent–ionic network enabled all-in-one multifunctional coating for flexible displays, Nature Communications 15, 9680 (2024)"
    url: "https://doi.org/10.1038/s41467-024-54083-7"
  - type: patent
    title: "US11947136B2 Anti-Newton ring film, and manufacturing method and use thereof (Daicel)"
    url: "https://patents.google.com/patent/US11947136B2/en"
  - type: patent
    title: "US8215780B2 Hard-coated antiglare film, polarizing plate and image display (Nitto Denko)"
    url: "https://patents.google.com/patent/US8215780B2/en"
  - type: article
    title: "AGC Glass Europe, Anti-glare acid etched glass (Etched range, 2016-05)"
    url: "https://feelinglass.eu/wp-content/uploads/2019/06/2017_AGC_Etched-range.pdf"
---
폴더블 화면 맨 위의 하드코트는 긁히지 않아야 하고, 수없이 접혀야 한다. 앞 편에서 본 대로
필름 위 하드코트는 무른 바탕에 경도를 빌려주는 층이다. 경도를 올리는 가장 쉬운 길은 두껍게 바르는 것이다.

접는 필름 위에서는 그 길이 막힌다. **단단하게 만들수록 접기 어려워지는 두 요구를 한 층이 함께 맡아야
한다.** 이 편은 그 맞교환이 어디서 생기는지, 업계가 어떻게 풀었는지, 커버윈도가 유리로 넘어간 뒤
하드코트가 어디로 갔는지를 본다.

## 두꺼울수록 단단하고, 두꺼울수록 못 접는다

**같은 하드코트를 두껍게 바르면 연필경도는 오르고, 바깥으로 접을 수 있는 반경은 커진다.** BenQ
머티리얼즈는 2019년 출원에서 이 맞교환을 한 표로 남겼다.

바탕은 두께 30마이크로미터 투명 폴리이미드다. 아크릴레이트에 반응성 실리카 나노입자를 섞은 같은
코팅을 두께만 바꿔 일곱 가지로 바르고, 750g 연필경도와 접힘 내구를 쟀다.

| 하드코트 두께 | 연필경도 (750g) | 바깥 접힘 통과 반경 | 안 접힘 |
|---|---|---|---|
| 2μm | 6H | 1mm | 1mm 통과 |
| 3μm | 6H | 2mm | 1mm 통과 |
| 6μm | 6H | 2mm | 1mm 통과 |
| 13μm | 7H | 3mm | 1mm 통과 |
| 14μm | 8H | 3mm | 1mm 통과 |
| 17μm | 8H | 4mm | 1mm 통과 |
| 25μm | 9H | 5mm | 1mm 통과 |

접힘 시험은 180도로 접었다 펴기를 20만 번 하고 금이나 끊김이 생겼는지 본다. 바깥 접힘은 하드코트가
바깥에 오도록, 안 접힘은 안에 오도록 접는다. 바깥 접힘 반경은 1mm부터 5mm까지 1mm 간격으로 시험했다.

코팅은 우레탄아크릴레이트 올리고머에 두 가지 실리카를 섞었다. 아크릴로 표면을 바꾼 실리카와,
실세스퀴옥산(POSS)을 붙인 실리카다. 질소 속에서 자외선 298mJ/cm²로 굳혔다.

<figure class="fig-single">
  <img src="/articles/2026-10-20-flexible-hard-coating/thickness-tradeoff.svg" alt="하드코트 두께 일곱 가지에 대한 그래프 두 단. 위 단은 연필경도로, 2에서 6마이크로미터는 6H, 13은 7H, 14와 17은 8H, 25는 9H다. 아래 단은 하드코트를 바깥에 두고 접었을 때 통과한 반경으로, 1, 2, 2, 3, 3, 4, 5밀리미터로 커진다. 하드코트를 안에 두면 모든 두께가 1밀리미터를 통과했다는 점선이 있다." />
  <figcaption>그림 1. 같은 코팅을 두껍게 할수록 연필경도와 바깥 접힘 반경이 함께 올라갑니다. 안으로 접을 때는 두께와 상관없이 반경 1mm를 통과했습니다. 접힘은 모두 20만 회입니다. <span class="src">US11326072B2 표 2 · 작도는 본지</span></figcaption>
</figure>

**9H를 얻은 25마이크로미터는 반경 5mm보다 좁게는 바깥으로 접히지 않았다.** 반대로 반경 1mm까지
바깥으로 접힌 2마이크로미터는 6H에 머물렀다. 안으로 접을 때는 일곱 두께가 모두 반경 1mm를 통과했다.

같은 막이 접는 방향에 따라 반경으로 다섯 배까지 차이를 보였다. 왜 바깥으로 접을 때만 이렇게
갈리는가가 이 편의 첫 질문이다.

## 왜 바깥으로 접을 때만 깨지나

**필름을 접으면 안쪽 면은 줄어들고 바깥쪽 면은 늘어난다.** 그 사이에 늘지도 줄지도 않는 면이 있고,
이를 중립면이라 한다. 면이 늘거나 주는 정도, 곧 변형률은 중립면에서 떨어진 거리를 반경으로 나눈 값에 가깝다.

하드코트를 바깥에 두면 코팅이 늘어난다. 단단하고 잘 늘지 않는 막을 당기면 막을 가로지르는 금이
생겨 옆으로 번진다. 안에 두면 코팅이 눌린다. 눌린 막에서는 금이 벌어지지 않는다.

<figure class="fig-single">
  <img src="/articles/2026-10-20-flexible-hard-coating/inside-vs-outside.svg" alt="막대에 감아 접은 필름 두 장을 비교한 그림. 왼쪽은 하드코트가 막대 쪽 안에 있어 눌리므로 금이 닫혀 있다. 오른쪽은 하드코트가 바깥에 있어 늘어나므로 금이 벌어진다. 두 그림 모두 필름 두께 가운데쯤에 늘지도 줄지도 않는 중립면이 점선으로 그려져 있다." />
  <figcaption>그림 2. 같은 필름도 하드코트를 어느 쪽에 두고 접느냐에 따라 코팅이 눌리거나 늘어납니다. 금은 늘어나는 쪽에서 번집니다. <span class="src">Suo et al. 1999 · 작도는 본지</span></figcaption>
</figure>

박막 파괴역학으로 보면, 눌리는 막은 들뜬 자리가 먼저 있고 그곳이 휘어 올라야 떨어지기 시작한다.
당겨지는 막에는 그런 전제가 없다. 3M의 실험에서도 같은 코팅이 안쪽으로는 모두 반경 2mm 막대를 감았고,
바깥쪽으로는 3~6mm가 필요했다.

두께가 왜 문제인지는 두 가지가 겹친다. 첫째, 코팅이 두꺼워지면 겉면이 중립면에서 멀어져 같은 반경에서도
더 늘어난다. 둘째, 막이 견딜 수 있는 한계 자체가 줄어든다.

**당겨지는 취성 막에 금이 번지기 시작하는 변형률은 막 두께의 제곱근에 반비례한다.** 금이 한 걸음 번질 때
풀려나는 에너지는 막이 두꺼울수록 커지는데, 막이 금을 막아 내는 저항은 두께와 상관이 없다.
두께가 네 배면 견디는 변형률은 절반이 된다.

바탕도 한몫한다. 같은 이론에서 바탕이 막보다 무를수록 막이 덜 붙들려 금을 번지게 하는 힘이 커진다.
단단한 하드코트를 무른 폴리이미드에 올린 필름은 그 점에서 불리한 조합이다.

두께의 두 효과를 BenQ 표에 대 보았다. 폴리이미드와 하드코트 탄성률을 같은 6GPa로 두고 반경마다 겉면 변형률을
계산했다. 한계는 「상수÷√두께」 하나로 두었는데, 상수를 2.7~2.8%·√μm로 잡으면 일곱 줄의 반경이 모두 맞는다.

<figure class="fig-single">
  <img src="/articles/2026-10-20-flexible-hard-coating/crack-limit-model.svg" alt="가로축 하드코트 두께, 세로축 변형률 퍼센트인 그래프. 빨간 곡선은 두께의 제곱근에 반비례해 떨어지는 균열 한계이고, 파란 선 다섯 개는 반경 1에서 5밀리미터로 접었을 때의 겉면 변형률이다. BenQ가 보고한 일곱 점이 각 두께에서 빨간 곡선 바로 아래의 반경 선 위에 놓인다." />
  <figcaption>그림 3. 반경별 겉면 변형률(파란 선)이 균열 한계(빨간 곡선)보다 낮으면 그 반경에서 버팁니다. 점은 BenQ가 보고한 반경입니다. 두 탄성률을 바꾸면 맞는 상수의 범위도 바뀌고, 일곱 줄을 다 맞추지 못하는 조합도 있습니다. 경향을 보이는 모델입니다. <span class="src">Hutchinson·Suo 1992 · US11326072B2 · 계산과 작도는 본지</span></figcaption>
</figure>

같은 현상은 나노미터 막에서도 보인다. 두께 50마이크로미터 CPI 위에 산화규소계(SiOC) 막을 올린 2021년
연구에서, 반경 2mm로 10만 번 접자 100나노미터 막은 안팎 모두 멀쩡했고 300나노미터 막은 바깥 접힘에서 금이 갔다.

그 연구가 쓴 식으로 계산하면 두 막의 겉면 변형률은 1.25% 안팎으로 거의 같다. **같은 반경에서 갈린 것은 늘어난 정도가 아니라 견디는
한계였다.** 아래 시뮬에서 두께와 반경, 접는 방향을 바꿔 보면 그 경계를 볼 수 있다.

<div class="sim-embed" data-sim="hc-fold-crack-demo">
  <template data-sim-note>폴리이미드 30마이크로미터 위 하드코트를 반경 R인 막대에 감는다고 보고, 두 층 보의 중립면 위치에서 하드코트 겉면 변형률을 계산합니다. 두 탄성률은 같은 6GPa로 두었습니다. 균열 한계는 박막 채널 균열 이론(Hutchinson·Suo 1992)에서 나오는 「상수÷√두께」 형태이고, 상수 2.77%·√μm는 BenQ 특허(US11326072B2) 표 2의 일곱 줄에 맞춘 값입니다. 하드코트가 안쪽에 오는 접힘은 압축이라 균열 판정을 하지 않습니다. 반복 피로, 계면 박리, 온습도, 코팅마다 다른 파괴 인성은 넣지 않았습니다. 연필경도는 모델 결과가 아니라 같은 표의 실측값을 두께에 맞춰 옮긴 참고값입니다.</template>
</div>

## 접힘 반경은 무엇을 잰 숫자인가

**「반경 1mm 통과」도 9H처럼 조건을 함께 적어야 비교할 수 있는 숫자다.** 이 편에서 인용한 시험만 해도
하드코트를 두는 방향, 반복 여부, 횟수가 제각각이다.

| 출처 | 방식 | 하드코트 방향 | 횟수 | 적는 값 |
|---|---|---|---|---|
| BenQ | 두 판 사이로 접었다 펴기 | 안·바깥 따로 | 20만 회 | 통과한 반경 |
| 3M | 원통 막대에 180도 감기 | 안·바깥 따로 | 1회 | 금 없이 감은 가장 가는 막대 |
| 3M | 두 판 사이로 접었다 펴기 | 바깥 | 최대 30만 회 | 실패까지 횟수 |
| 코오롱 | 반경을 좁혀 가며 굽히기 | 코팅면을 위로 | 1회 | 금이 처음 생긴 반경 |
| 도요보 | 접었다 펴기, 반경 3mm | 안 | 20만 회 | 통과 여부 |

BenQ의 장비는 두 판 사이 거리를 2mm에서 10mm로 바꿔 반경 1~5mm를 만든다. 반경은 판 사이 거리의
절반이다. 3M은 판 간격을 약 8mm로 두고 분당 30번 정도 접었고, 막대에 감는 시험은 도료 규격 ASTM D522를 고쳐 썼다.

<figure class="fig-single">
  <img src="/articles/2026-10-20-flexible-hard-coating/fold-tests.svg" alt="접힘 시험 세 방식을 그린 그림. 첫째는 필름 양끝을 두 판에 붙이고 판을 닫았다 열기를 반복하는 동적 접힘으로, 판 사이 거리가 반경의 두 배다. 둘째는 원통 막대에 필름을 180도 감아 금 없이 감긴 가장 가는 막대를 찾는 시험이다. 셋째는 반경을 조금씩 좁혀 가며 금이 처음 생기는 반경을 재는 정적 시험이다." />
  <figcaption>그림 4. 같은 「R」이라도 반복해 접은 결과인지, 한 번 감거나 굽힌 결과인지에 따라 뜻이 다릅니다. 하드코트를 어느 쪽에 두었는지도 함께 봐야 합니다. <span class="src">US11326072B2 · US11827811B2 · US11117355B2 · 작도는 본지</span></figcaption>
</figure>

코오롱 방식에는 반복이 없다. 한 번 굽혀 금이 처음 생기는 반경을 잰다. **20만 번 접어 통과한 반경과
한 번 굽혀 금이 생긴 반경은 같은 「R」로 적혀도 다른 값이다.**

반복이 결과를 바꾼다는 예도 있다. 2024년 Nature Communications에 실린 코팅은 CPI 위에서 반경 1.5mm로
U자 굽힘을 1만 번 견뎠지만, 1.0mm에서는 300번 만에 금이 갔다.

같은 문제는 연필 쪽에도 있다. 3M은 1kg 하중 연필 시험에서 두 값을 따로 적었다. PET가 먼저 눌려 자국이 남는
등급은 대부분 2H였고, 하드코트에 금이 가는 등급은 4H~6H였다. 앞 편에서 본 「무른 바탕이 함께 꺼진다」가 숫자로 찍힌 셈이다.

## 무른 층을 깔고 단단한 층을 얹는다

**두께를 줄이지 않고 접히게 하려면 막 전체를 단단하게 만들지 않으면 된다.** 공개된 해법은 크게 셋이다.

첫째는 코팅 속 입자가 수지와 얼마나 단단히 묶이는지를 조절하는 것이다. 3M은 지름 20나노미터 실리카를
58중량% 넣은 5마이크로미터 하드코트를 PET에 바르고, 입자 표면의 반응기 비율만 바꿔 비교했다.

<figure class="fig-single">
  <img src="/articles/2026-10-20-flexible-hard-coating/semi-reactive-particles.svg" alt="입자 표면 처리 세 가지의 비교표 그림. 표면이 전부 반응성인 입자는 하드코트를 바깥에 두고 반경 6밀리미터가 필요했고 500번 접어 실패했으며 마모는 통과했다. 반응성과 비반응성을 5대 95로 섞은 입자는 4밀리미터, 20만 번 이상, 마모 통과였다. 비반응성만인 입자는 3밀리미터, 20만 번 이상이었으나 1,000번 마모에서 닳았다. 하드코트를 안쪽에 두면 세 경우 모두 2밀리미터였다." />
  <figcaption>그림 5. 입자 표면의 반응기를 줄이면 접힘이 좋아지고, 다 없애면 마모가 나빠집니다. 접힘 횟수는 하드코트를 바깥에 두고 판 간격 약 8mm로 반복해 접은 결과입니다. <span class="src">US11827811B2 표 7 · 작도는 본지</span></figcaption>
</figure>

입자 표면이 전부 반응기면 문질러도 닳지 않았지만, 바깥 접힘에 반경 6mm가 필요했고 반복 접힘 500번에서
실패했다. 반응기가 전혀 없으면 20만 번 넘게 접혔지만 1,000번 문지르자 닳았다.

**반응기와 비반응기를 5 대 95로 섞은 입자가 반경 4mm, 20만 번 이상, 마모 통과를 함께 냈다.**
같은 표에서 반응기를 줄일수록 시편 컬도 5.0mm에서 0.5mm로 줄었다. 앞 편의 숙제였던 컬도 함께 줄어든다.

둘째는 층을 둘로 나누는 것이다. 코오롱인더스트리는 폴리이미드 위에 비커스 경도 40 이하의 무른 층을
깔고, 그 위에 55 이상의 단단한 층을 얇게 올리는 구조를 출원했다. 두 층 모두 실록산 계열이다.

<figure class="fig-single">
  <img src="/articles/2026-10-20-flexible-hard-coating/soft-hard-two-layer.svg" alt="폴리이미드 위 코팅 세 가지의 단면과 결과. 무른 층만 10마이크로미터는 반경 1.0밀리미터 이하까지 금이 가지 않았지만 스틸울에 긁혔다. 단단한 층만 10마이크로미터는 반경 3.0밀리미터에서 금이 갔고 긁히지 않았다. 무른 층 8과 단단한 층 2마이크로미터를 겹치면 1.2밀리미터까지 버티고 긁히지 않았다." />
  <figcaption>그림 6. 같은 10마이크로미터를 무른 층 8과 단단한 층 2로 나누면 긁힘과 접힘을 함께 잡습니다. 반경은 하드코트를 위로 두고 반경을 좁혀 가며 금이 처음 생긴 값입니다. <span class="src">US11117355B2 표 2·3 · 작도는 본지</span></figcaption>
</figure>

단단한 층만 10마이크로미터 바르면 스틸울에는 견뎠지만 반경 3.0mm에서 금이 가기 시작했다. 무른 층만
10마이크로미터면 1.0mm 이하까지 휘었지만 스틸울에 긁혔다.

**무른 층 8, 단단한 층 2마이크로미터로 나누자 반경 1.2mm까지 버티면서 긁히지도 않았다.** 겉면에는 단단한
층이 있고, 두께의 대부분은 무른 층이 맡는다. 앞 절의 식대로라면 단단한 층이 얇을수록 금이 번지는 한계도 높다.

인장 시험의 파단 변형률도 표에 남았다. 단단한 단층은 3.0%에서 끊어졌고, 2층 구조는 6.3%였다.
무른 단층은 31%까지 늘었지만 긁힘을 막지 못했다.

코오롱은 같은 특허에서 연필경도가 사람 눈 판정에 기대는 시험이라며 쓰지 않고, 압입 경도와 굽힘 반경으로
성적을 매겼다. 앞 편에서 본 「9H는 하중과 바탕을 함께 적어야 비교된다」와 같은 문제의식이다.

셋째는 접히는 자리만 다르게 만드는 것이다. 삼성디스플레이는 2015년 출원에서 플라스틱 커버윈도 윗면에는
하드코트를 고른 두께로 바르고, 아랫면 하드코트는 접히는 영역만 주변보다 얇게 한 구조를 냈다.

<figure class="fig-single">
  <img src="/articles/2026-10-20-flexible-hard-coating/fold-zone-thinning.svg" alt="플라스틱 커버윈도 단면 모식도. 윗면 하드코트는 약 35마이크로미터로 전체가 고른 두께다. 아랫면 하드코트는 주변부가 약 5마이크로미터이고 가운데 접히는 영역에서는 그보다 얇다. 아랫면 층은 윗면보다 무른 재료로 되어 있다." />
  <figcaption>그림 7. 윗면은 고르게, 아랫면은 접히는 자리만 얇고 무르게 둔 구조입니다. 두께는 특허가 예로 든 값이며 비례에 맞추지 않았습니다. <span class="src">US10897826B2 · 작도는 본지</span></figcaption>
</figure>

아랫면 층은 윗면보다 탄성률이 낮은 재료로 두었다. BenQ도 특허 배경에 접히는 부분과 아닌 부분의
코팅 두께를 달리하는 방법이 제안돼 있다고 적었다. 맞교환을 접히는 자리에서만 풀겠다는 생각이다.

막 전체를 무르게 가져가는 길도 있다. 앞 편 그림 1의 Nature Communications 코팅은 CPI 위에서 연필 7H를
넘기면서도, 압입으로 잰 탄성률이 2.25GPa로 유리의 수십 분의 1이다. 코팅과 CPI를 각각 50마이크로미터로 만든 시편이 반경 1.5mm 굽힘을 1만 번 견뎠다.

금은 하드코트에만 가지 않는다. 도요보는 PET 50마이크로미터 위에 하드코트 10마이크로미터를 올린 필름을
하드코트가 안쪽에 오도록 반경 3mm로 20만 번 접는 시험을 썼다. 연필경도 합격선은 3H였다.

도요보가 이 출원에서 겨냥한 결함은 하드코트 아래 이접착층이다. 접은 자리에서 이 층에 생긴 미세한 금이 무지개 얼룩으로
보인다. 그래서 이 층에 넣는 입자의 분포를 방향에 따라 달리하고, PET 필름의 굴절률을 방향별 범위로 묶었다.

## 커버윈도는 왜 유리로 갔나

**2019년 첫 폴더블 폰들은 하드코트를 입힌 투명 폴리이미드(CPI) 필름을 맨 위에 썼다.** 갤럭시 폴드에는
스미토모화학의 CPI가 쓰인 것으로 보도됐고, 동우화인켐이 그 필름의 코팅을 맡는다는 보도가 앞서 있었다.

화웨이 메이트X는 하드코트를 입힌 CPI 필름을 두 겹 썼다. 모토로라 레이저와 함께 코오롱인더스트리가
CPI를 공급한 것으로 보도됐다.

1년 뒤 흐름이 바뀌었다. 삼성디스플레이는 2020년 2월 갤럭시 Z플립에 약 30마이크로미터 두께의
초박막 강화유리(UTG)를 커버윈도로 상용화했다고 밝혔다. 이 무렵 UTG 원판은 쇼트가 대고 도우인시스가 가공했다.

<figure class="fig-single">
  <img src="/articles/2026-10-20-flexible-hard-coating/cover-window-timeline.svg" alt="폴더블 커버윈도 연표. 2019년 갤럭시 폴드와 메이트X, 레이저가 하드코트 입힌 CPI를 썼다. 2020년 갤럭시 Z플립이 약 30마이크로미터 UTG를 처음 썼다. 2021년 코오롱 CPI가 샤오미 첫 폴더블과 레노버 폴더블 PC에 들어갔다. 2023년 말 트렌드포스는 최신 폴더블 모델에서 UTG 점유율이 90퍼센트를 넘었다고 집계했다. 2024년 SK아이이테크놀로지가 플렉서블 커버윈도 사업을 중단했다." />
  <figcaption>그림 8. 커버윈도가 CPI에서 UTG로 넘어간 과정입니다. 90%는 전체 폴더블이 아니라 최신 모델 기준입니다. <span class="src">디지털데일리 · TheElec · 아이뉴스24 · KED Global · TrendForce · 지디넷코리아 · 작도는 본지</span></figcaption>
</figure>

시장조사업체 트렌드포스는 2023년 말 최신 폴더블 모델에서 UTG 점유율이 90%를 넘었다고 집계했다.
SK아이이테크놀로지는 2024년 2월 플렉서블 커버윈도 사업을 접는다고 밝혔고, 2025년 그 사업부를 중국 기업에 팔기로 했다.

CPI가 사라진 것은 아니다. 코오롱 CPI는 2021년 샤오미의 첫 폴더블 폰 커버윈도와 레노버의 폴더블 PC에
들어갔다. 트렌드포스도 중형 폴더블에서는 CPI가 계속 쓰일 것으로 봤다.

UTG 위에 CPI 보호필름을 덧씌우는 구조가 검토된다는 보도도 2026년에 나왔다. 코오롱은 그해 1월
특정 고객사 제품 공급은 결정된 바 없다고 밝혔다.

**유리로 바뀐 뒤 하드코트가 놓일 자리는 유리 위로 옮겨 갔다.** 삼성디스플레이와 코닝은 UTG 위에
하드코트를 올린 구조를 각각 출원했다. 제품 적층은 삼성전자 안내로 확인된다.

갤럭시 Z 화면은 위에서부터 보호필름, 보호층(protective layer), UTG로 쌓인다.

<figure class="fig-single">
  <img src="/articles/2026-10-20-flexible-hard-coating/foldable-stack.svg" alt="2019년과 현재의 폴더블 커버 적층 비교. 2019년은 하드코트를 입힌 CPI 필름이 맨 위 커버윈도였다. 현재 갤럭시 Z는 위에서부터 교체용 보호필름, UTG에 붙인 보호층, 약 30마이크로미터 UTG 순으로 쌓인다. 보호필름과 보호층의 재질과 두께는 공개되지 않았다." />
  <figcaption>그림 9. 커버윈도의 몸체는 유리로 바뀌었고, 유리 위로 필름 두 겹이 올라갑니다. 공개되지 않은 재질과 두께는 그리지 않았습니다. <span class="src">Samsung 지원 페이지 · 삼성디스플레이 · 한국IR협의회 · 작도는 본지</span></figcaption>
</figure>

보호필름은 소모품이라 서비스센터에서 교체한다. UTG 바로 위의 보호층은 세경하이테크가 2019년부터
삼성디스플레이에 공급해 왔다고 기업분석 보고서와 업계 보도가 전한다. 그 재질과 두께는 공개되지 않았다.

공개된 자료로 확인되는 공급망을 층별로 모으면 이렇다.

| 층 | 공급사 | 확인 수준 |
|---|---|---|
| CPI 커버 (2019) | 스미토모화학(갤럭시 폴드), 코오롱인더스트리(메이트X·레이저) | 보도 |
| CPI 하드코트 (2019) | 동우화인켐 | 출시 전 보도 |
| UTG 원판 | 쇼트, 갤럭시 Z플립3에는 코닝이 2차 공급 | 보도 |
| UTG 가공 | 도우인시스 | 보도 |
| UTG 위 보호층 | 세경하이테크 | 기업분석 보고서·보도 |
| 교체용 보호필름 | 공개되지 않음 | |

**재질과 두께는 어느 층도 공개되지 않았다.** 그림 9가 층의 이름만 적고 두께를 그리지 않은 이유다.

UTG 위 하드코트의 일은 필름 위와 반대다. 앞 편에서 본 대로 유리보다 무른 층이 펜 끝 같은 충격을 받아 낸다.
그래서 단단함에 상한이 걸린다.

삼성디스플레이는 30~70마이크로미터 UTG 위 하드코트의 압입 경도를 15~40HV로 잡았다. **경도가 올라가면
접을 때 창이 깨질 수 있다**는 것이 그 이유다. 필름 위에서는 경도를 빌려주던 층이, 유리 위에서는 경도를 아껴야 하는 층이 됐다.

삼성디스플레이는 같은 출원에서 하드코트 두께를 3~30마이크로미터, 바람직하게는 6~14마이크로미터로 두었다. 충격을 받는 일은
하드코트 혼자 맡지 않는다. 10~60마이크로미터와 5~50마이크로미터 충격흡수층 두 겹을 따로 둔다.

맨 위 층을 함부로 다룰 수 없다는 사실은 첫 제품 때 드러났다. 2019년 4월 갤럭시 폴드 화면이 며칠 만에
고장 났다는 보도가 이어졌고, 삼성은 보호층을 떼거나 화면에 접착제를 붙이면 손상될 수 있다고 경고했다.

## 2부를 닫으며: 표면 거칠기 한 축

2부 「표면처리기술」은 커버윈도 맨 바깥 면에 올라가는 코팅을 일곱 편에 걸쳐 봤다. 지문방지(AF),
눈부심방지(AG), 반사방지·저반사(AR·LR), 모스아이, 대전방지(AS), 하드코트, 그리고 이 편의 플렉서블 하드코트다.

일곱 편을 한 줄씩 다시 적으면 이렇다.

- **AF**는 지문이 묻는 것을 막지 않고 퍼지지 못하게 한다. 물 접촉각이 거의 같은 두 제품의 내마모가 네 배 갈렸다.
- **AG**는 반사를 줄이지 않고 흩는다. 겉면 헤이즈를 막 안 헤이즈로 나눈 값이 0.5 아래면 간섭무늬, 2 위면 스파클이 온다.
- **AR·LR**은 굴절률 1.23이라는 빈자리를 중공 실리카의 구멍이나 여러 층의 간섭으로 채운다.
- **모스아이**는 그 빈자리를 형상으로 채우지만, 나노 틈이 지문 기름을 가둬 손이 닿지 않는 자리로 옮겨 갔다.
- **AS**는 화면 위가 아니라 떼어 버리는 보호필름 위에 있다.
- **HC**는 같은 이름으로 바탕마다 다른 일을 하고, **플렉서블 HC**는 단단함과 접힘 사이에서 두께를 고른다.

이 코팅들을 한 축에 세우면 표면 거칠기가 된다. **모두 화면 맨 바깥 면을 다루고, 그 면을 얼마나 매끈하게
두느냐에 따라 맡는 일이 갈린다.**

<figure class="fig-single">
  <img src="/articles/2026-10-20-flexible-hard-coating/roughness-axis.svg" alt="로그 눈금 표면 거칠기 축 위에 2부 코팅을 놓은 그림. 매끈한 쪽부터 투명 하드코트 Ra 0.99나노미터, 뉴턴링 방지층 Ra 3에서 15나노미터, 하드코트 안에 입자를 넣은 AG 필름 Ra 50에서 150나노미터, 식각한 AG 유리 Ra 80에서 580나노미터가 놓인다. 모스아이는 돌기 높이 약 300나노미터로 따로 표시했다. AR과 AF는 매끈한 면을 요구하는 쪽 화살표에 있고, AS는 화면 위가 아니라 떼어 내는 보호필름 위에 있어 축 밖에 놓였다." />
  <figcaption>그림 10. 2부의 코팅을 표면 거칠기 Ra 한 축에 세웠습니다. 모스아이는 Ra가 아니라 돌기 높이입니다. 값은 각 편과 이 편의 근거에서 왔습니다. <span class="src">Nature Commun. 15, 9680 · US11947136B2 · US8215780B2 · AGC · 작도는 본지</span></figcaption>
</figure>

가장 매끈한 쪽에 투명 하드코트가 있다. 플렉서블 디스플레이용으로 보고된 한 코팅은 원자힘현미경으로 잰
Ra가 0.99나노미터였다. AR은 수십~백 나노미터 층의 간섭으로 반사를 지우니 면이 매끈해야 하고,
AF는 10~15나노미터 막으로 그 위에 앉는다.

몇 나노미터대에는 뉴턴링 방지층이 있다. 다이셀은 Ra 3~15나노미터로 두 막 사이의 간섭무늬를 흐리면서
선명도를 92% 이상 지키는 필름을 청구했다. 실시예는 6나노미터와 9나노미터였다.

수십~수백 나노미터대에는 AG가 있다. 하드코트 안에 입자를 넣은 AG 필름은 Ra 50~150나노미터, 산으로
식각한 AG 유리는 80~580나노미터였다. 거칠수록 비친 상은 흐려지고 화면의 선명도도 떨어진다.

모스아이는 같은 수백 나노미터대에 있지만 성격이 다르다. 높이 약 300나노미터 돌기를 빛의 파장보다
촘촘하게 세워, 요철을 빛을 흩는 데가 아니라 굴절률을 서서히 바꾸는 데 쓴다. 다만 그 틈이 기름을
가두는 탓에 사람이 만지는 화면 바깥보다는 손이 닿지 않는 자리로 갔다.

AS만 이 축 밖에 있다. 대전방지는 화면 위가 아니라 공정 중에 떼어 내는 보호필름 위에 있기 때문이다.

**하드코트는 이 축의 바닥에 깔린다.** 매끈하게 두면 AR과 AF의 바탕이 되고, 입자를 품으면 그 자체가
AG가 된다. 폴더블 위에서는 이 편에서 본 대로 단단함과 접힘 사이에서 두께를 고르는 층이 된다.

2부는 여기서 닫는다. 다음 부는 표면 바로 아래, 커버윈도로 내려간다.
