Repository: lackmang-code/display-now

File: src/content/articles/2026-10-27-rgb-oledos-12inch-deposition.md
---
title: "삼성디스플레이 12인치 RGB 올레도스, 아직 양산해 본 적 없는 증착기에 1,500억 계획"
searchTitle: "삼성디스플레이 12인치 RGB OLEDoS 증착기 1,500억 계획 분석: 정렬 0.1μm 요구와 캐논토키 ±1μm 데모, 이매진 dPd 서브픽셀 3.2μm, 선익시스템 올레도스 계약 잔금 10% 미수령"
summary: "삼성디스플레이가 12인치 RGB 올레도스용 증착기 한 대에 약 1,500억 원을 들일 계획이라는 보도가 나왔습니다. 업계 추산이고 발주는 4분기 전망입니다. 투자액 3,000억 원의 절반입니다. 그런데 그 장비는 아직 세상에 없습니다. 캐논토키가 올해 6월 SID에서 12인치에 ±1마이크로미터 정렬을 보였지만 생산 장비가 아닌 데모였고, 양산이 요구한다고 알려진 값은 0.1마이크로미터입니다. 왜 그렇게 조여야 하는지는 산수로 좁혀집니다. 인바 마스크와 실리콘 웨이퍼는 열팽창계수가 1.4ppm/K 어긋나므로, 300밀리미터 웨이퍼에서 온도가 1도 흔들리면 가장자리가 0.21마이크로미터 밀립니다. 0.1마이크로미터를 지키려면 온도를 0.48도 안에 묶어야 합니다."
section: issue
reporter: DESK
publishedAt: 2026-10-27
collectWeekStart: '2026-10-19'
readingMinutes: 14
tags: [금주의핫이슈, OLEDoS, RGB올레도스, 12인치웨이퍼, 정렬오차, 열팽창, 선익시스템, 캐논토키, 이매진, dPd]
sources:
  - type: article
    title: "선익시스템, OLEDoS 증착장비 추가 수주 (디일렉 김건 기자, 2026-10-21 14:48. 해외 고객사와 OLEDoS 증착장비 공급계약 체결, 「구체적인 고객사와 수주 규모는 공개하지 않았다」, 「기존 OLEDoS 장비 공급 경험을 바탕으로 고객사를 늘리고 있다」. OLEDoS를 「실리콘 웨이퍼 위에 OLED를 형성하는 기술」로 설명. PPI 수치·백플레인·캐논토키 언급은 없음)"
    url: "https://www.thelec.kr/news/articleView.html?idxno=64064"
  - type: article
    title: "선익시스템, OLEDoS 증착장비 추가 수주 (뉴스핌 이나영 기자, 2026-10-21 15:09. 고객사는 「글로벌 디스플레이 기업들」로만 표기, 금액 비공개. 「높은 화소 밀도」·「초고해상도 디스플레이 기술」 서술만 있고 PPI 숫자·백플레인·캐논토키·웨이퍼 크기·제품명은 없음)"
    url: "https://www.newspim.com/news/view/20261021000895"
  - type: article
    title: "선익시스템, 평택 브레인시티 신공장 준공 (디일렉 김건 기자, 2026-10-22 13:25. 대지면적 2만 2,628㎡·연면적 1만 5,756㎡(전체 계획 기준), 수원 본사 대비 생산능력 약 4배, A동은 7월 사용승인·B동 완공으로 생산거점 구축 마무리, 8.6세대 OLED·OLEDoS·페로브스카이트 장비 생산 거점. 투자금액과 가동 시점은 기사에 없음)"
    url: "https://www.thelec.kr/news/articleView.html?idxno=64093"
  - type: disclosure
    title: "선익시스템 [기재정정] 단일판매·공급계약체결 (DART 접수번호 20260930900851, 2026-09-30. 상대방 Jinan Goerpixel Technology Co., Ltd, 마이크로 OLED 디스플레이 양산용 증착장비 공급. 계약금액 410억 4,482만 2,000원 → 369억 4,033만 9,800원, 최근 매출액 대비 36.35% → 32.71%. 정정 사유는 「공시 기준 강화에 따라 미수령 잔금 USD 2,834,000을 계약금액(USD 28,340,000)에서 제외」, 환율 KRW 1,448.3/USD(2026-01-08) 적용, 「총 계약 범위와 공급 내용에는 변경이 없다」. 계약기간 2026-01-08~2026-09-30)"
    url: "https://dart.fss.or.kr/dsaf001/main.do?rcpNo=20260930900851"
  - type: disclosure
    title: "선익시스템 [기재정정] 단일판매·공급계약체결 (DART 접수번호 20260915900719, 2026-09-15. 상대방 Anhui Hongxi Weixian Technology Co., LTD., Micro OLED 디스플레이 양산용 증착장비 공급. 계약금액 205억 7,580만 원 → 185억 1,822만 원, 최근 매출액 대비 16.40%, 기준은 2024년 연결 매출액 1,129억 2,504만 7,956원. 정정 사유는 「공시 기준 강화에 따라 공시 시점에 받지 못했던 잔금 USD 1,420,000(약 2,057,580,000원)을 계약금액에서 제외」, 「계약서상 총 계약금액과 공급 범위는 바뀌지 않았다」. 원공시 2026-02-05. 계약기간 2026-02-04~2026-09-15)"
    url: "https://dart.fss.or.kr/dsaf001/main.do?rcpNo=20260915900719"
  - type: disclosure
    title: "선익시스템 [기재정정] 신규시설투자등 (DART 접수번호 20261015900571, 2026-10-15 16:22 접수. 경기도 평택시 브레인시티 일반산업단지 내 공장 B동 증축, 투자목적 생산능력 증설, 투자금액 152억 원(건물 신축과 기타 설비 포함, 토지 취득금액 제외), 자기자본 464억 2,097만 5,111원 대비 32.7%. 투자기간 시작 2026-03-19, 종료일 2026-10-15 → 2026-12-31 연장. 정정 사유는 「계약상 준공예정일은 10월 15일이지만 공사 후 관공서 사용승인 등 행정 절차에 시차가 있어 연장」. 원공시 2026-03-19)"
    url: "https://dart.fss.or.kr/dsaf001/main.do?rcpNo=20261015900571"
  - type: article
    title: "삼성D, 12인치 RGB OLEDoS 양산에 3000억 투자 (디일렉 김건 기자, 2026-09-15 17:16. 투자액 업계 추산 3,000억 원, 생산능력은 웨이퍼 투입 기준 월 3,000장, 기존 12인치 WOLEDoS 라인이 있는 A2 공장 유력, 2027년 장비 반입·2028년 양산 검토, 장비 발주는 4분기 전망. 증착장비는 올해 초 캐논토키 장비와 비교평가한 뒤 선익시스템 장비를 선택, 장비 가격 약 1,500억 원으로 일반 OLEDoS 증착장비 400억~500억 원의 약 3배, 나머지 투자액은 봉지·검사·세정·물류 등 전후공정. WOLEDoS는 백색 OLED에 컬러필터를 얹어 증착·마스크 정렬 부담이 작은 대신 컬러필터 통과 과정의 빛 손실로 소비전력·발열에 불리하며 애플 비전프로 등 상용 XR 기기에 적용되고 있고, RGB OLEDoS는 서브픽셀마다 RGB 발광층을 직접 증착해 빛 손실이 적고 휘도·발광효율·색재현력에 유리한 대신 12인치 웨이퍼 양산성은 아직 검증되지 않음. RGB OLEDoS의 구체적 적용 제품·고객사는 기사에 없음)"
    url: "https://www.thelec.kr/news/articleView.html?idxno=62280"
  - type: article
    title: "선익시스템, 삼성D서 '양산용 RGB 올레도스 증착기' 수주할까 (ZDNet Korea 이기종 기자, 2026-08-07. 삼성디스플레이가 이르면 3분기 발주 검토, 선익시스템과 캐논토키 등이 경쟁하며 양산 이력에서 앞선 선익시스템이 유리하다는 관측. 캐논토키는 올해 상반기 RGB 올레도스 증착기를 개발했다고 밝혔고 5.5·6세대 중소형 OLED 증착기 시장에서 사실상 독점. 선익시스템은 삼성디스플레이에 연구용 증착기만 공급하고 양산용 납품은 없음. 양산용 화이트 올레도스 증착기는 BOE 2025년 5월 344억 원(2026년 1월 종료), 고어픽셀 2026년 1월 410억 원(2026년 9월 종료), 안후이 홍시 2026년 2월 206억 원(2026년 9월 종료), 시야 2026년 3월 규모 비공개(2026년 11월 종료). RGB 방식은 기판과 마스크의 얼라인먼트 요구치가 화이트의 약 10마이크로미터 수준에서 약 0.1마이크로미터 수준으로 까다로워짐)"
    url: "https://zdnet.co.kr/view/?no=20260806175426"
  - type: article
    title: "[단독] 선익시스템, 中 5곳 이상에 OLEDoS 증착기 공급 (머니투데이방송 장현우 기자, 2026-09-15 16:00. 누적 수주 대수 기준으로 12인치(300mm) 웨이퍼용 OLEDoS 양산 증착장비 10대 이상을 중국 업체 5곳 이상에 공급. 김혜동 대표가 SeeYA Display와 BOE를 언급. 공시와 사업보고서로 확인되는 중국 양산 고객은 네 곳으로 Chuangyuan Technology(BOE 계열), Jinan Goerpixel Technology, Anhui Hongxi Weixian Technology, SeeYA Display. 다섯과 넷의 차이는 기사가 설명하지 않음. 고어픽셀 1월 410억 4,482만 원, 안후이 훙시 2월 205억 7,580만 원, 시야 3월 금액 비공개, BOE는 별도 계약금액 없음)"
    url: "https://news.mtn.co.kr/news-detail/2026091511005293578"
  - type: article
    title: "Canon Tokki Targets RGB OLEDoS Gap: 12-Inch System Threatens Sunic's Micro-OLED Monopoly (TechTimes, Allen Lee, 2026-06-09 08:40 EDT. 캐논토키가 12인치 웨이퍼에서 ±1마이크로미터 정렬을 달성해 3,200PPI 데모 디스플레이를 만들었고 마스크는 전해 증착으로 만든 철-니켈 합금 전주 파인메탈마스크. 「캐논토키의 장비는 이 문제를 세 가지 통합 메커니즘으로 친다(three integrated mechanisms)」: 자기부상 정렬 스테이지, 웨이퍼 뒷면 정렬마크를 실리콘을 통과해 읽는 적외선 카메라 정합, 경접촉 정렬과 함께 작동하는 마스크 기울기 추적 기구. 전주 마스크는 그 셋에 포함되지 않고 장비가 쓰는 마스크임. 「실리콘 마스크 방식이 전주가 현재 따라올 수 있는 수준보다 좁은 절대 개구 공차를 달성한다(the silicon mask approach achieves a tighter absolute aperture tolerance than electroforming can currently match)」. SID 2026 발표는 「생산 장비가 아닌 데모 시스템」을 기록한 것이며 「양산급 RGB 올레도스 증착 시스템은 전 세계 어디에도 현재 존재하지 않는다(no production-scale RGB OLEDoS deposition system currently exists anywhere in the world)」. 선익시스템이 「마이크로 OLED 증착장비 시장의 50% 이상을 보유」하고 실리콘 웨이퍼 올레도스 분야에서는 「선익이 먼저 와서 자리를 지켰다(Sunic got there first and has held the field)」, 캐논토키는 그 분야의 도전자이나 6세대 유리기판에서는 지배적 위치)"
    url: "https://www.techtimes.com/articles/318010/20260609/canon-tokki-targets-rgb-oledos-gap-12-inch-system-threatens-sunics-micro-oled-monopoly.htm"
  - type: paper
    title: "Directly Patterned 2645 PPI Full Color OLED Microdisplay for Head Mounted Wearables (A. P. Ghosh 등, eMagin, SID Symposium Digest of Technical Papers vol. 47, pp. 837-840, 2016, Invited Paper 62-1. 「파인메탈마스크를 쓰지 않고(without the use of fine metal masks) 3.2마이크로미터 x 9.6마이크로미터까지 작은 RGB 서브픽셀을 9.6마이크로미터 화소 피치로 직접 패터닝해 전체 해상도 2,645ppi를 얻었다」. 화소마다 서브픽셀 셋, 고반사 양극, 서브픽셀 간 간격 0.75마이크로미터, 개구율 70.5%. 공통 정공주입층·수송층은 열린 섀도마스크로 증착하고 발광층만 색마다 패터닝. 파인메탈마스크는 AMOLED 마이크로디스플레이의 약 3마이크로미터 수준 서브픽셀을 다룰 수 없어 제조사에게 백색 OLED에 컬러필터를 얹는 방식 외에 선택지가 거의 없었다는 서술)"
    url: "https://emagin.com/images/technology/Directly_Patterned_2645_PPI_Full_Color_OLED_Microdisplay_for_Head_Mountepdf.pdf"
  - type: article
    title: "Technology (eMagin 기술 소개 페이지, 2026-10-25 확인. dPd(Direct Patterning Display) 설명에 「28,000 cd/m²를 넘는 밝기」를 잠재 성능으로 적었고, 등록 특허를 「미국 56건과 해외 36건(56 issued U.S. patents and 36 issued foreign patents)」으로 밝힘. 회사 소개는 「삼성디스플레이의 글로벌 자원과 기술 협력의 뒷받침을 받는다(supported by the global resources and technical collaboration of Samsung Display)」이며 「a Samsung Display company」라는 표기는 이 페이지에 없음. Display Capabilities 목록에 「5um 피치 실증」, In Development 목록에 「20,000 nit 풀컬러(95% DCI-P3)」가 있으나 둘 다 dPd 항목으로 묶여 있지는 않음. 마스크·스텐실 재료와 웨이퍼 크기 서술은 페이지에 없음)"
    url: "https://emagin.com/technology/"
  - type: article
    title: "AR 글래스 100만대 급성장…삼성·LG는 왜 빠졌나 (뉴스핌 이승우 기자, 2026-10-19 14:07. 트렌드포스 기준 글로벌 AR 글래스 출하량이 지난해 62만 대에서 올해 131만 대로 111.1% 증가 전망이며 내년에도 80% 가까이 성장 전망. 메타 점유율 약 20%, 엑스리얼·이븐리얼리티·로키드·레이니오 네 브랜드 합산 53.2%. 올레도스 공급량의 70%가량을 소니가 차지하나 산출 근거는 기사에 없음. 애플 비전프로 패널은 소니 공급, 메타 레이밴 디스플레이에는 옴니비전 LCoS 패널 적용, 시야는 메타 차세대 제품 패널 공급사로 알려짐. 삼성디스플레이는 아산 8.6세대 IT OLED 라인에 약 4조 1,000억 원을 투입했고 2023년 이매진 인수로 올레도스 전담 조직을 꾸려 AWE USA 2026에서 AR 글래스용 RGB 올레도스 시제품을 공개했으나 양산 일정과 고객사는 미공개. LG디스플레이 FLiPP의 우선 적용처는 노트북·모니터)"
    url: "https://www.newspim.com/news/view/20261019000673"
  - type: article
    title: "삼성디스플레이, 30%대 수율에도 올레도스 양산 이유 (딜사이트 김주연 기자, 2025-11-20 14:00. 삼성디스플레이가 삼성전자 갤럭시 XR에 탑재할 올레도스를 양산 시작했고, 갤럭시 XR 초기 물량은 대부분 소니 납품분이며 삼성디스플레이 제품은 소수 추가 물량. 실리콘 기판에 백색 발광층을 증착한 뒤 적녹청 컬러필터를 씌우는 화이트 올레도스 방식이며 수율은 30% 남짓, 캐논도키 장비를 올레도스용으로 개조해 활용한 것으로 전해짐. 옴디아 기준 글로벌 XR용 패널 시장은 2025년 6억 달러에서 2027년 41억 달러 전망이고 본격 개화 시점은 2027년. 애플과 추진한 유리기판 기반 G-VR 개발은 중단)"
    url: "https://dealsite.co.kr/articles/151754"
  - type: article
    title: "선익시스템, 상반기 수주 잔고 6420억원 (뉴스핌, 2026-08-18. 2026년 상반기 연결 기준 매출 363억 원·영업손실 87억 원, 영업손실에 8.6세대 프로젝트 인도 이후 발생한 하자보수비와 대손충당금 등 비용 포함. 6월 말 기준 수주잔고 6,420억 원으로 지난해 연간 매출액 5,158억 원을 웃돌며 상반기 매출은 수주잔고의 5.7%. 주요 장비 출하가 하반기에 몰려 있어 수주잔고가 순차적으로 매출로 전환될 것으로 예상)"
    url: "https://www.newspim.com/news/view/20260818000252"
  - type: article
    title: "'BOE 수주' 선익시스템, 2025년 매출 4.5배 뛰었다 (더벨, 2026-02-02. 금융감독원 전자공시시스템 기준 2025년 연결 매출액 5,157억 원·영업이익 1,115억 원으로 설립 이래 최대 실적이며 전년 대비 매출 약 357%·영업이익 약 1,312% 증가. 4분기만 매출 2,210억 원·영업이익 535억 원. 2024년 수주한 BOE 8.6세대 OLED 증착장비 공급 건이 2025년 실적에 반영된 결과)"
    url: "https://www.thebell.co.kr/front/newsview.asp?key=202602021757387760109183"
---

10월 19일부터 25일까지 디스플레이 업계에서 가장 많이 다룬 이슈는 올레도스(OLEDoS)였습니다. 장비 수주와 공장 준공, 시장 전망이 한 주에 몰렸습니다.

이 꼭지에서 올레도스를 정면으로 다룬 적은 없습니다. 지난 호까지는 한두 줄씩 스쳤을 뿐입니다. 이번 주에 쌓인 것을 1차 자료로 되짚다가, 보도마다 조금씩 달라지는 숫자 하나를 만났습니다. 삼성디스플레이가 12인치 RGB 올레도스에 쓸 증착기 한 대의 값입니다.

## 10월 19일부터 25일까지, 언론이 다룬 이슈들

첫째, 선익시스템이 해외 고객사로부터 올레도스 증착장비를 추가 수주했다고 10월 21일 밝혔습니다. 뉴스핌은 고객사를 「글로벌 디스플레이 기업들」로만 적었고, 디일렉은 고객사와 수주 규모를 공개하지 않았다고 전했습니다. 두 기사 모두 해상도 수치나 장비 사양은 적지 않았습니다.

둘째, 선익시스템이 10월 22일 평택 브레인시티 신공장 준공을 알렸습니다. 대지면적 2만 2,628제곱미터, 연면적 1만 5,756제곱미터이고 수원 본사 대비 생산능력이 약 4배입니다. 7월에 A동 사용승인을 받고 B동까지 마무리했습니다. 8.6세대 OLED와 올레도스, 페로브스카이트 장비를 함께 만드는 거점입니다.

셋째, AR 글래스 시장 전망이 나왔습니다. 트렌드포스는 글로벌 출하량이 2025년 62만 대에서 2026년 131만 대로 111.1퍼센트 늘어날 것으로 봤습니다. 2027년에도 80퍼센트 가까운 성장을 전망했습니다. 실적이 아니라 전망치입니다. 메타 점유율이 약 20퍼센트이고, 엑스리얼과 이븐리얼리티, 로키드, 레이니오 네 브랜드를 합하면 53.2퍼센트입니다.

넷째, 그 시장의 패널 공급 구도가 함께 보도됐습니다. 올레도스 공급량의 70퍼센트가량을 소니가 차지하고, 애플 비전프로 패널도 소니가 넣습니다. 다만 그 70퍼센트의 산출 근거는 기사에 없습니다.

메타 레이밴 디스플레이에 들어가는 것은 올레도스가 아니라 옴니비전의 LCoS입니다. 점유율 20퍼센트의 선두가 아직 올레도스를 쓰지 않고 있다는 뜻입니다. 다만 시야가 메타 차세대 제품의 패널 공급사로 알려져 있어, 그 교체가 일어나면 올레도스 수요의 크기가 한 번에 달라집니다.

## 증착기 한 대가 투자액의 절반입니다

삼성디스플레이의 12인치 RGB 올레도스 투자는 9월 중순에 보도됐습니다. 이번 주 소식은 아니지만, 이번 주에 쌓인 장비 쪽 소식이 전부 그 투자를 향하고 있어 함께 봅니다.

디일렉이 전한 내용은 이렇습니다. 투자액은 업계 추산 3,000억 원이고 생산능력은 웨이퍼 투입 기준 월 3,000장입니다. 기존 12인치 화이트 올레도스 라인이 있는 아산 A2 공장이 유력하고, 2027년에 장비를 반입해 2028년 양산을 검토합니다. 장비 발주는 4분기로 전망됐습니다.

**증착기 한 대의 값이 약 1,500억 원입니다. 투자액의 절반입니다.** 일반 올레도스 증착장비가 400억~500억 원이니 약 3배입니다. 나머지 1,500억 원이 봉지와 검사, 세정, 물류를 전부 감당합니다.

장비 한 품목이 투자의 절반을 가져가는 일은 드뭅니다. 그래서 그 3배가 무엇을 사는 값인지를 따라가 봤습니다.

## 양산급 RGB 올레도스 증착기는 아직 없습니다

따라가 보니 먼저 걸린 것은 성능이 아니라 존재였습니다.

캐논토키는 올해 6월 SID에서 12인치 웨이퍼용 RGB 올레도스 증착 시스템을 발표했습니다. 전해 증착으로 만든 철-니켈 합금 전주 파인메탈마스크를 쓰고, 자기부상 스테이지로 웨이퍼를 접촉 없이 잡고, 적외선 카메라로 웨이퍼 뒷면의 정렬마크를 실리콘을 통과해 읽습니다. 그렇게 ±1마이크로미터 정렬을 달성해 3,200PPI 데모 디스플레이를 만들었습니다.

그 발표를 다룬 TechTimes는 두 문장을 함께 적었습니다. 그것은 「생산 장비가 아닌 데모 시스템」이고, **「양산급 RGB 올레도스 증착 시스템은 현재 존재하지 않는다」**는 것입니다.

삼성디스플레이가 1,500억 원을 들여 2027년에 반입하려는 것은 그러니까 아직 아무도 양산으로 돌려 본 적 없는 종류의 장비입니다.

## 정렬 요구치가 100배 조여집니다

왜 그런 장비가 아직 없는지는 숫자 하나로 설명됩니다.

ZDNet은 8월에 RGB 방식의 어려움을 이렇게 전했습니다. 기판과 마스크의 얼라인먼트 요구치가 화이트 방식의 약 10마이크로미터 수준에서 약 0.1마이크로미터 수준으로 올라간다는 것입니다. 100배입니다.

화이트 올레도스는 실리콘 기판에 백색 발광층을 깔고 적녹청 컬러필터를 씌웁니다. 색을 만드는 일을 컬러필터가 하므로 증착할 때 마스크가 화소 단위로 맞을 필요가 없습니다. 10마이크로미터면 됩니다. 애플 비전프로를 비롯해 지금 상용으로 나와 있는 XR 기기가 쓰는 것이 이 방식입니다.

RGB 올레도스는 서브픽셀마다 해당 색의 발광층을 직접 증착합니다. 마스크 구멍이 그 서브픽셀 자리에 맞아야 합니다.

얼마나 작은 자리인지를 재 보면 100배의 이유가 나옵니다. 캐논토키가 데모로 만든 3,200PPI에서 화소 피치는 25.4밀리미터를 3,200으로 나눈 7.94마이크로미터이고, RGB 셋이 가로로 나란하다고 보면 서브픽셀 하나가 2.65마이크로미터입니다.

**서브픽셀이 2.65마이크로미터인 자리에서 10마이크로미터 오차는 네 칸 가까이 건너뛰는 거리입니다.** 쓸 수 없습니다.

## 서브픽셀이 3마이크로미터면 금속 마스크가 안 됩니다

이 한계는 10년 전에 이미 문서로 남아 있었습니다.

이매진은 2016년 SID에서 2,645PPI 풀컬러 OLED 마이크로디스플레이를 발표했습니다(Ghosh 등, Digest vol. 47, pp. 837-840). 논문은 성과를 이렇게 적었습니다. 「파인메탈마스크를 쓰지 않고 3.2마이크로미터 x 9.6마이크로미터까지 작은 RGB 서브픽셀을 9.6마이크로미터 화소 피치로 직접 패터닝했다」는 것입니다.

그리고 왜 그래야 했는지를 함께 적었습니다. 파인메탈마스크는 AMOLED 마이크로디스플레이의 약 3마이크로미터 수준 서브픽셀을 다룰 수 없고, 그래서 제조사에게는 백색 OLED에 컬러필터를 얹는 방식 외에 선택지가 거의 없었다는 것입니다.

논문의 숫자는 서로 맞아떨어집니다. 2,645PPI의 화소 피치를 계산하면 25.4를 2,645로 나눈 9.603마이크로미터이고 논문의 9.6마이크로미터와 같습니다. 서브픽셀 폭 3.2마이크로미터는 그 피치를 셋으로 나눈 값입니다. 논문이 밝힌 서브픽셀 간 간격 0.75마이크로미터를 가로세로에서 빼고 면적비를 구하면 70.6퍼센트가 나오는데, 논문이 적은 개구율은 70.5퍼센트입니다.

이매진은 공통 정공주입층과 수송층은 열린 섀도마스크로 한꺼번에 증착하고, 발광층만 색마다 패터닝했습니다. 정밀한 패터닝이 필요한 층을 최소한으로 줄인 것입니다.

삼성디스플레이는 2023년에 그 이매진을 약 2,900억 원에 인수했습니다. 이매진은 지금 기술 소개에 삼성디스플레이의 글로벌 자원과 기술 협력이 뒷받침한다고 적고 있고, 등록 특허를 미국 56건과 해외 36건으로 밝히고 있습니다. 직접 패터닝 기술 dPd가 닿을 수 있는 밝기로는 28,000칸델라를 들었습니다.

## 온도가 1도 흔들리면 가장자리가 0.21마이크로미터 밀립니다

0.1마이크로미터라는 요구치가 실제로 무엇을 뜻하는지는 열팽창으로 재 보면 분명해집니다.

마스크와 기판은 서로 다른 재료입니다. 파인메탈마스크의 인바(Fe-36Ni)는 열팽창계수가 상온에서 약 1.2ppm/K이고, 실리콘은 약 2.6ppm/K입니다. 인바를 쓰는 이유가 바로 이 낮은 값이지만, 실리콘과 같지는 않습니다. 차이가 1.4ppm/K 남습니다.

300밀리미터 웨이퍼의 반경은 150밀리미터입니다. 두 판을 중심에서 맞춰 놓고 온도가 1도 변하면, 가장자리에서 벌어지는 상대 변위는 150밀리미터에 1.4ppm을 곱한 0.21마이크로미터입니다.

**0.1마이크로미터를 지키려면 온도를 0.48도 안에 묶어야 합니다.** 증착은 유기물을 가열해 뿜는 공정이고, 그 열이 챔버 안에 있습니다.

같은 계산을 SUS 304로 하면 차이가 14.7ppm/K여서 1도에 2.21마이크로미터가 밀립니다. 3,200PPI 서브픽셀 2.65마이크로미터의 83퍼센트입니다. 마스크 재료가 왜 인바여야 하는지가 여기서 나옵니다.

<div class="sim-embed" data-sim="oledos-thermal-overlay-demo" data-params='{"mask":"invar","dT":1,"ppi":3200,"diaMm":300}'>
  <template data-sim-note>마스크 재료와 온도차, 화소밀도를 바꿔 가며 가장자리에서 벌어지는 정렬 오차를 서브픽셀 폭과 견줘 보시기 바랍니다. 아래 막대의 세로선 둘은 보도된 양산 요구치 0.1마이크로미터와 캐논토키가 SID 2026에서 보인 ±1마이크로미터입니다. 인바를 고르고 온도를 0.5도 위로 올리면 0.1마이크로미터 선을 넘고, 4.8도를 넘기면 1마이크로미터 선도 넘습니다. 실리콘 스텐실을 고르면 기판과 재료가 같아 온도를 아무리 흔들어도 어긋나지 않습니다. 열팽창계수는 상온 기준으로 인바 1.2, 실리콘 2.6, SUS 304 17.3ppm/K를 썼습니다. 모델은 중심에서 맞춘 두 판이 함께 데워질 때의 반경 방향 상대 변위이므로, 한쪽 끝에서 맞추면 같은 조건에서 두 배가 됩니다. 균일한 온도 변화만 보았고 온도 기울기나 국소 편차는 넣지 않았습니다. 실제 장비는 국소 보정과 온도 제어로 이 값을 줄이므로 이 그림은 장비 성능을 재는 것이 아니라 왜 온도를 묶어야 하는지를 좁히는 것입니다. 0.1마이크로미터는 업계 서술을 전한 보도이고 1차 자료가 아닙니다.</template>
</div>

## 캐논토키는 웨이퍼를 띄우고 뒷면을 봅니다

이렇게 보면 캐논토키 장비의 설계가 전부 같은 곳을 겨냥하고 있습니다. TechTimes는 그 장비가 이 문제를 세 가지 통합 메커니즘으로 친다고 적었습니다. 자기부상 정렬 스테이지, 적외선 카메라 정합, 그리고 마스크 기울기를 따라가는 추적 장치입니다.

자기부상 스테이지는 웨이퍼를 기계적 접촉 없이 잡습니다. 접촉면이 없으면 열이 전해지는 경로가 줄어듭니다. 적외선 카메라로 웨이퍼 뒷면 마크를 읽는 것은 앞면이 마스크에 덮여 있어도 정렬을 확인할 수 있게 합니다. 실리콘이 적외선을 통과시키는 성질을 쓴 것입니다. 기울기 추적은 가볍게 닿는 정렬 방식과 함께 돌아갑니다.

접촉을 줄이고, 정렬을 실시간으로 보고, 기울어지는 것까지 따라가는 것입니다. ±1마이크로미터라는 결과는 그 셋을 합친 값입니다.

그리고 그 ±1마이크로미터는 0.1마이크로미터와 10배 떨어져 있습니다. 데모와 양산 사이에 남은 거리가 그만큼입니다.

## 이매진이 간 길은 그 거리를 건너지 않습니다

이매진의 선택을 다시 보면 성격이 다릅니다.

dPd는 금속 마스크를 쓰지 않습니다. 실리콘 웨이퍼 위에 만든 스텐실을 씁니다. 마스크와 기판이 같은 재료이면 열팽창계수 차이가 0입니다. 위에서 계산한 0.21마이크로미터가 사라집니다. 온도를 0.48도 안에 묶을 필요가 없어집니다.

얻는 것이 하나 더 있습니다. 같은 TechTimes 기사는 실리콘 마스크 쪽이 **「전주가 지금 따라올 수 없는 수준의 절대 개구 공차」**를 낸다고 적었습니다. 열팽창을 지우는 것에 더해 구멍 자체도 더 정확하게 뚫린다는 것입니다.

정렬 정밀도를 끌어올려 문제를 넘는 것이 아니라, 어긋남이 생기는 원인을 없애는 길입니다. 2016년 논문이 「파인메탈마스크를 쓰지 않고」로 시작한 이유가 거기 있습니다.

그런데 **삼성디스플레이가 12인치 RGB 올레도스에서 마스크를 무엇으로 쓸지는 공개된 자료에 없습니다.** 파인메탈마스크를 쓰는지, 이매진이 가져온 실리콘 스텐실 쪽인지 확인할 수 없었습니다. 증착기 설계가 그에 따라 완전히 달라지는데도 그렇습니다. 1,500억 원이라는 값은 보도된 추산치이고, 그 값이 어느 쪽 장비를 가리키는지는 공시로도 회사 발표로도 확인되지 않습니다.

## 두 회사가 기판에 따라 자리를 맞바꿉니다

장비사 구도는 유리에서 보던 것과 반대입니다.

6세대와 그 아래 중소형 OLED 증착기 시장은 캐논토키가 사실상 독점해 왔습니다. 지난 호에서 다룬 8.6세대 유리에서는 선익시스템이 BOE에 증착기를 넣으며 그 독점 바깥에 자리를 만들었습니다.

실리콘 웨이퍼에서는 순서가 다릅니다. TechTimes는 선익시스템이 마이크로 OLED 증착장비 시장의 50퍼센트 이상을 갖고 있고, 실리콘 웨이퍼 올레도스 분야에서는 **「먼저 와서 자리를 지켰다」**고 적었습니다. 캐논토키가 그 분야의 도전자입니다. 캐논토키가 RGB 올레도스 증착기를 개발했다고 밝힌 것은 올해 상반기입니다.

선익시스템이 쌓은 이력은 중국에서 나왔습니다. 김혜동 대표는 9월에 12인치 웨이퍼용 올레도스 양산 증착기를 누적 10대 이상, 고객 5곳 이상에 공급했다고 밝혔습니다. 공시와 사업보고서로 확인되는 중국 양산 고객은 네 곳입니다. BOE 계열 촹위안 테크놀로지, 고어픽셀, 안후이 훙시 웨이셴, 시야입니다. 다섯과 넷의 차이는 그 기사도 설명하지 않습니다.

그중 시야와 BOE는 올레도스 패널 시장 상위권에 있는 회사들입니다. 한국 장비사가 중국 올레도스 생태계 전반에 장비를 깔아 둔 상태입니다.

반면 삼성디스플레이에는 연구용 증착기만 들어갔고 양산용 납품은 없었습니다. 디일렉은 올해 초 캐논토키 장비와 비교평가한 뒤 선익시스템 장비를 선택한 것으로 알려졌다고 전했습니다. 공시가 아니라 보도입니다. 중국에서 쌓은 양산 이력으로 국내 패널사의 첫 양산용 발주를 가져오는 순서가 됩니다.

## 한 공장에서 유리와 웨이퍼를 함께 만듭니다

이번 주에 준공한 평택 브레인시티 공장은 8.6세대 OLED와 올레도스, 페로브스카이트 장비를 함께 만드는 거점입니다. 연면적 1만 5,756제곱미터로 수원 본사 대비 생산능력이 약 4배입니다.

앞의 둘은 다루는 기판의 크기가 전혀 다릅니다.

8.6세대 유리 원장은 2,290밀리미터와 2,620밀리미터여서 면적이 6.00제곱미터입니다. 12인치 웨이퍼는 반지름 150밀리미터의 원이므로 0.0707제곱미터입니다. 원장 한 장이 웨이퍼 한 장의 85배입니다.

삼성디스플레이 RGB 올레도스 라인의 생산능력인 월 3,000장을 면적으로 바꾸면 212제곱미터입니다. 8.6세대 원장으로 치면 한 달에 35장을 넣는 셈입니다. 유리 라인이 월 단위로 다루는 장수와 견주면 면적으로는 거의 보이지 않는 규모입니다.

그런데 투자액은 3,000억 원이고 증착기 한 대가 1,500억 원입니다. 넓이로 값이 매겨지지 않는다는 뜻입니다. 지난 호에서 FLiPP을 다룰 때 셈한 것은 원장 한 장에서 패널을 몇 장 떠내는지였습니다. 면취효율이 75퍼센트냐 93퍼센트냐가 돈을 갈랐습니다. 웨이퍼 쪽에서는 그 셈이 통하지 않습니다. 0.0707제곱미터 안에 화소를 얼마나 촘촘히 그려 넣느냐가 전부입니다.

챔버의 크기도, 기판을 옮기는 방식도, 마스크를 잡는 구조도 두 장비가 같을 수 없습니다. 한쪽은 6제곱미터짜리 유리가 자기 무게로 처지는 것을 버텨야 하고, 다른 쪽은 손바닥만 한 웨이퍼에서 0.1마이크로미터를 지켜야 합니다. 같은 회사가 한 거점에서 둘을 함께 만들겠다는 것이 이번 준공의 내용입니다.

## 공시는 잔금 10퍼센트가 들어오지 않았다고 적었습니다

그 중국 이력을 공시로 따라가 보면 다른 숫자가 나옵니다.

선익시스템은 9월 15일과 9월 30일에 올레도스 증착장비 공급계약 두 건을 각각 정정 공시했습니다. 두 건 모두 계약금액을 깎았습니다.

<div class="num-grid"><div class="num-cell"><span class="k">고어픽셀 원공시</span><span class="v">410억 4,482만 원</span></div><div class="num-cell"><span class="k">정정 후</span><span class="v">369억 4,034만 원</span></div><div class="num-cell"><span class="k">안후이 훙시 원공시</span><span class="v">205억 7,580만 원</span></div><div class="num-cell"><span class="k">정정 후</span><span class="v">185억 1,822만 원</span></div></div>

사유는 둘 다 같습니다. 공시 기준 강화에 따라 받지 못한 잔금을 계약금액에서 제외했다는 것입니다. 고어픽셀 건에서 제외한 금액은 2,834,000달러이고 안후이 훙시 건은 1,420,000달러입니다.

**두 건 모두 정확히 계약금액의 10퍼센트입니다.** 고어픽셀 계약 총액이 28,340,000달러이니 제외분 2,834,000달러는 10.00퍼센트입니다. 안후이 훙시 건은 원화로 바로 보입니다. 205억 7,580만 원에서 덜어낸 20억 5,758만 원이 정확히 10분의 1입니다. 두 공시 모두 계약서상 총 계약금액과 공급 범위는 바뀌지 않았다고 밝혔습니다.

두 건의 계약기간 종료일은 각각 9월 30일과 9월 15일이었습니다. 종료일에 맞춰 잔금 처리가 정리된 것으로 보이는데, 정리된 결과가 마지막 10퍼센트의 제외였습니다. 두 계약에서 빠진 금액을 합하면 61억 6,206만 원입니다.

선익시스템은 상반기에 매출 363억 원과 영업손실 87억 원을 기록했습니다. 영업손실에는 8.6세대 프로젝트 인도 이후 발생한 하자보수비와 대손충당금 등이 들어 있다고 회사는 밝혔습니다. 다만 그 대손충당금이 어느 거래처 것인지는 공개되지 않았으므로, 위 미수령 잔금과 같은 사건인지는 확인할 수 없습니다.

6월 말 기준 수주잔고는 6,420억 원입니다. 2025년 연간 매출 5,157억 원을 웃돕니다. 상반기 매출은 그 수주잔고의 5.7퍼센트입니다. 10월 15일 공시한 평택 B동 증축 투자 152억 원은 자기자본 464억 원의 32.7퍼센트이고, 같은 공시에서 투자기간 종료일을 10월 15일에서 12월 31일로 연장했습니다. 사용승인 행정절차에 시차가 있다는 이유입니다.

## 남은 것

확인하려 했지만 찾지 못한 것이 셋 있습니다.

첫째는 삼성디스플레이의 마스크 방식입니다. 파인메탈마스크인지 실리콘 스텐실인지에 따라 증착기의 정렬 설계가 달라지는데 공개 자료가 없습니다.

둘째는 0.1마이크로미터라는 요구치의 1차 출처입니다. 업계 서술을 전한 보도로만 확인됩니다. 실측으로 공개된 가장 엄격한 값은 캐논토키의 ±1마이크로미터이고, 그것도 데모입니다.

셋째는 이번 주 10월 21일 수주의 규모와 고객사입니다. 회사가 밝히지 않았습니다. 다만 공시로 드러날 문턱 자체가 올해 올라갔다는 점은 짚어 둘 만합니다. 공시는 계약금액을 최근 매출액과 견주어 적는데, 2월 안후이 훙시 건에서 그 기준은 2024년 매출 1,129억 원이었고 비중은 18퍼센트였습니다. 2025년 매출이 5,157억 원으로 확정된 지금은 같은 206억 원짜리 계약이라도 비중이 4퍼센트로 내려앉습니다. 지난해라면 눈에 띄었을 규모가 올해는 그렇지 않을 수 있습니다.

한 가지 더, 삼성디스플레이가 화이트 올레도스 양산을 시작한 것은 지난해 11월입니다. 당시 보도는 캐논도키 장비를 올레도스용으로 개조해 썼고 수율은 30퍼센트 남짓이라고 전했습니다. 갤럭시 XR 초기 물량도 대부분 소니 납품분이었습니다. 그 뒤의 수율은 공개되지 않았습니다. 컬러필터 방식에서 그 수준으로 출발했다면, 정렬 요구치가 100배 조여지는 RGB 방식의 초기 수율은 따로 가늠해야 합니다.

## 전망

AR 글래스 출하량이 두 배로 늘어난다는 10월의 전망과 장비 대금 마지막 10퍼센트가 들어오지 않았다는 9월의 공시가 나란히 놓여 있습니다. 둘 다 사실입니다. 전망은 2026년 131만 대를 말하고, 공시는 2026년 9월에 끝난 계약 두 건을 말합니다.

양산급 RGB 올레도스 증착기는 아직 존재하지 않습니다. 가장 앞선 공개 실측은 데모의 ±1마이크로미터이고 요구치와 10배 떨어져 있습니다. 그 거리를 좁히는 방법은 두 갈래로 갈려 있습니다. 캐논토키는 접촉을 줄이고 뒷면을 보면서 정렬을 끌어올리는 쪽이고, 이매진은 마스크를 실리콘으로 바꿔 어긋남의 원인을 지우는 쪽입니다.

삼성디스플레이는 2023년에 뒤쪽 길을 2,900억 원에 샀고, 2027년에 들여오려는 1,500억 원짜리 장비는 어느 길을 가는지 밝히지 않았습니다. **그 장비가 어느 쪽인지가 공개되는 순간, 12인치 RGB 올레도스의 양산 가능성을 처음으로 숫자로 따져 볼 수 있게 됩니다.**

File: src/content/articles/2026-11-10-hmo-oxide-sputtering-vs-ald.md
---
title: "애플 차세대 OLED 고이동도 산화물(HMO)"
searchTitle: "애플 차세대 OLED HMO 고이동도 산화물 TFT 증착 방식 스퍼터링 ALD 원자층증착 이동도 40 LG디스플레이 SID 2025 삼성디스플레이 맥북 아이맥 IGZO LTPO"
summary: "애플이 차세대 OLED의 산화물 TFT(HMO)를 스퍼터링으로 쌓을지 ALD로 쌓을지 저울질한다는 보도가 나왔습니다. LG디스플레이 논문에서 ALD는 이동도 40㎠/Vs를 넘기고 신뢰성도 좋아졌지만, 수율과 원가는 논문에 없습니다. 그래서 첫 양산은 설비가 있는 스퍼터링 기반이 될 가능성이 높다고 봅니다."
section: issue
reporter: DESK
publishedAt: 2026-11-10
collectWeekStart: '2026-11-02'
readingMinutes: 8
tags: [애플, HMO, 고이동도산화물, 산화물TFT, IGZO, ALD, 스퍼터링, LTPO, 삼성디스플레이, LG디스플레이]
sources:
  - type: article
    title: "디일렉, 애플, 차세대 OLED HMO 증착 방식 저울질 (김건 기자, 2026-11-03 06:43 입력. 애플이 HMO를 개발하며 스퍼터링을 우선 검토하고 최종 양산 공정은 미정이라는 내용은 업계 관계자 인용이며, 기사에 회사 공식 발표는 없음. 삼성디스플레이·LG디스플레이는 스퍼터링과 ALD를 모두 개발. HMO 목표 이동도 30~50㎠/Vs, 기존 산화물 TFT 10㎠/Vs 안팎, 대상은 맥북·아이맥 등 고해상도 IT용 OLED 후보로 거론. 삼성디스플레이에 8세대급 대면적 공정 적용 가능성 확인을 제안했다는 대목은 「전해진다」 수준. LG디스플레이가 지난해 ALD 산화물 TFT 약 40㎠/Vs 시제품을 공개했다고 서술하나 출처는 적지 않음)"
    url: "https://www.thelec.kr/news/articleView.html?idxno=64685"
  - type: paper
    title: "Seung-Chan Choi 외(LG Display), Advanced Oxide TFT Technology for OLED Display by Applying ALD Process (SID 2025 Digest, 70-2, pp. 950-953, 초청논문. 스퍼터 IGZO(1:1:1) 이동도 약 10㎠/Vs, ALD 채널의 인듐 35·45·84at%에서 7.8·19.7·50.4㎠/Vs, 최적화 소자 40㎠/Vs 초과, 스퍼터 대비 PBTS 약 85% 감소(VGS 30V, 60℃, 11시간), 막 밀도 6.4→7.0g/㎤, ALD SiO2 계면 게이트절연막으로 PBTS 약 24% 개선·수소 함량 약 43% 감소, 6.58인치 1200×2640(441ppi) 1~120Hz LTPO AMOLED 시연. 수율·원가·장비 처리량은 논문에 없음)"
    url: "https://sid.org/Portals/sid/Files/SID-Digest/docs/70-2.pdf"
  - type: paper
    title: "Katsouras 외(TNO·SALDtech·TU/e), Large-area spatial atomic layer deposition of amorphous oxide semiconductors at atmospheric pressure (SID 2019 Digest, vol.50, pp.981-984, DOI 10.1002/sdtp.13090. 플라즈마 공간 ALD로 IGZO를 32cm×35cm 기판까지 증착해 자기정렬 상부게이트 TFT를 만듦. 초록에 이동도·증착 속도 수치 없음)"
    url: "https://research.tue.nl/en/publications/large-area-spatial-atomic-layer-deposition-of-amorphous-oxide-sem-2/"
  - type: article
    title: "Holst Centre, High-speed deposition improves display production (EE Times Asia 게재, 2016-11-25. 연구기관 자신의 발표이며 제3자 평가가 아님. 공간 ALD가 「30~45㎠/Vs」, 스퍼터링 「10㎠/Vs 안팎」은 출처 없이 비교. 속도는 「10~100배」(기준이 전통 ALD인지 명시 없음), 50nm 층을 1분 안에 만든다고 서술. 기판 크기는 기사에 없음)"
    url: "https://www.eetasia.com/high-speed-deposition-improves-display-production/"
  - type: article
    title: "디일렉, 삼성디스플레이, 후지필름에서 산화물 TFT 특허 사들여 (이기종 기자, 2022-10-31 16:21. 2022년 9월 미국 특허 42건 매입, 삼성디스플레이가 8세대 QD-OLED에 산화물 TFT를 쓰고 있고 대형 패널용 산화물 TFT 경쟁력이 약점으로 평가된다는 서술. 4년 전 보도라 현재 상태를 말하지 않음)"
    url: "https://thelec.net/news/articleView.html?idxno=4261"
  - type: article
    title: "iClarified, Apple Evaluating HMO as Successor to LTPO Display Technology (Shalom Levytam, 2026-06-02. The Elec 보도를 「공급망 관계자」 인용으로 전함. HMO가 LTPO의 후속이 될 수 있다는 서술, LG디스플레이가 6세대 OLED 라인에서 스퍼터링으로 HMO TFT를 개발·검증 중, 애플워치 OLED가 첫 적용일 수 있다는 「업계 관측」. 삼성디스플레이의 HMO는 언급 없음. The Elec 원문은 열지 못함)"
    url: "https://www.iclarified.com/101030/apple-evaluating-hmo-as-successor-to-ltpo-display-technology"
  - type: article
    title: "MacRumors, Apple Exploring Cheaper Way to Make New MacBook Pro's OLED Tech (Tim Hardwick, 2026-11-03. The Elec 보도(디일렉 idxno 64685)를 전하고 디스플레이 분석가 로스 영을 인용해 이 기술이 새 터치 맥북 프로에 이미 쓰였다고 서술하나 같은 기사가 맥북·아이맥을 앞으로의 적용처로 적어 정합성 불명. 삼성·LG 모두 스퍼터링 우선, ALD 병행으로 서술)"
    url: "https://macrumors.com/2026/11/03/apple-exploring-next-gen-oled-tech-macs"
  - type: article
    title: "ZDNet Korea, 내년 아이패드 OLED 물량은…미니용은 삼성D가 공급 (이기종 기자, 2026-11-06 16:47 입력. 모델별 출하 전망과 패널 업체 배정은 복수 업계 관계자의 말이고 애플 공식 발표는 본문에 없음. 프로는 투 탠덤·LTPO, 미니·에어는 싱글 스택·LTPS라는 서술은 기자 서술로 출처 미표기)"
    url: "https://zdnet.co.kr/view?no=20261105152253"
  - type: article
    title: "Counterpoint Research, Display Equipment Capex to Fall 49% in 2027 (Jayden Lee, 2026-11-04. 2027년 장비 투자 전년 대비 49% 감소 55억 달러, 2026년 108억 달러, BOE B16·Visionox V5·CSOT T8 등 8.7세대 IT OLED 라인과 톈마 TM19 8.6세대 LCD 라인에 투자가 집중, BOE B16 2기 같은 대형 프로젝트가 없어 2027년 감소, 삼성디스플레이·LG디스플레이가 6세대 스마트폰 신기술 투자를 미루거나 축소. 본문 전체 열람 가능. 차트 이미지는 확인하지 못함)"
    url: "https://www.counterpointresearch.com/en/insights/display-equipment-capex-to-fall-49-percent-in-2027-as-sunic-system"
  - type: article
    title: "디일렉, 삼성D, 중국에 QD-OLED 인증점 60곳 조성 (김건 기자, 2026-11-05 11:19 입력. 삼성디스플레이가 5일 밝힌 내용: AOC·에이수스·HKC·MSI·타이탄아미·뷰소닉 6개 브랜드와 중국 인터넷 카페 대상 인증점 프로모션, QD-OLED 모니터 30대 이상 설치 조건, 10월 말까지 10곳·연말까지 60곳 확대 계획)"
    url: "https://www.thelec.kr/news/articleView.html?idxno=64913"
  - type: article
    title: "OLED-Info, Li Auto to deliver some new Mega MPVs with LCD displays, due to a shortage of Samsung's 29-inch automotive OLED panels (2026-11-02. 리오토 제품라인 책임자 Tang Jing의 발언 인용: 임시 공급 중단 통지를 갑작스럽게 받았고 연말 무렵 회복 예상, 패널은 삼성이 맞춤 제작하며 같은 사양 대체 공급사 없다는 것이 리오토 설명. 11월 10일~12월 17일 생산분 LCD 탑재, 2027년 3월 1일부터 순서대로 무상 교체. 리오토는 원인을 밝히지 않음. 삼성 쪽 입장은 기사에 없음)"
    url: "https://www.oled-info.com/li-auto-deliver-some-new-mega-mpvs-lcd-displays-due-shortage-samsungs-29-inch"
  - type: article
    title: "OLED-Info, UMC reportedly turns down Samsung's rush order for OLED driver ICs (2026-11-04. 「타이완 시장 보도에 따르면」 삼성전자가 UMC에 구동칩 웨이퍼 1만 장 이상 추가를 요청했고 UMC가 거절했다는 내용이며 기사가 「양사 모두 확인하지 않았다」고 명시. 본문 뒷부분은 유료라 읽지 못함)"
    url: "https://www.oled-info.com/umc-reportedly-turns-down-samsungs-rush-order-over-10000-oled-driver-ic-wafers"
  - type: disclosure
    title: "Apple, PROLED XDR 디스플레이 탑재 MacBook Pro 발표 (Apple 뉴스룸 한국, 2026-10-28. 14·16 모델, 탠덤 OLED, Mac 최초 터치 지원, 고객 도착 11월 6일. 패널 공급사와 TFT 구조 언급 없음)"
    url: "https://www.apple.com/kr/newsroom/2026/10/apple-unveils-groundbreaking-macbook-pro-with-proled-xdr-display/"
---

11월 2일부터 8일까지 디스플레이 업계 소식 가운데 기술 쪽에서 눈에 띈 것은 애플이 차세대 OLED용 산화물 TFT를 어떤 방식으로 만들지 저울질한다는 보도였습니다. 이 꼭지는 그 보도를 단서로 삼아, 확인된 수치와 보도 수준의 말을 나눠 놓고 한 단계 더 들어갑니다.

## 11월 2일부터 8일까지, 언론이 다룬 이슈들

첫째, 애플의 IT용 OLED 라인업 이야기가 이어졌습니다. ZDNet Korea는 11월 6일 복수 업계 관계자를 인용해, OLED 아이패드가 프로·미니·에어 세 계열이 되고 미니는 삼성디스플레이가 공급한다고 전했습니다. 모델별 출하 전망은 프로 300만~400만 대, 미니와 에어 각 400만~500만 대로 적었습니다. 애플의 공식 발표는 기사에 없습니다.

둘째, 디스플레이 장비 투자 전망이 나왔습니다. Counterpoint Research가 11월 4일 낸 글에서 2027년 글로벌 디스플레이 장비 투자가 전년보다 49퍼센트 줄어 55억 달러가 된다고 전망했습니다. 2026년은 108억 달러로 봤습니다. 올해 투자가 몰린 곳으로는 BOE B16 등 IT용 OLED 라인(글에서는 8.7세대로 표기)과 톈마의 8.6세대 LCD 라인을 들었고, 내년에는 BOE B16 2기 같은 대형 프로젝트가 없어 투자가 크게 꺾인다고 봤습니다. 삼성디스플레이와 LG디스플레이가 6세대 스마트폰용 신기술 투자를 미루거나 줄이고 있다는 대목도 있습니다.

셋째, 삼성디스플레이가 중국에서 QD-OLED 모니터 인증점 사업을 벌입니다. 디일렉에 따르면 삼성디스플레이가 11월 5일 에이수스 등 6개 브랜드와 중국 인터넷 카페 대상 프로모션을 진행한다고 밝혔습니다. 모니터를 30대 이상 설치한 곳이 인증 대상이고, 10월 말까지 10곳을 만들었으며 연말까지 60곳으로 늘리는 것이 계획입니다.

넷째, 삼성 OLED 공급을 둘러싼 말이 두 갈래로 나왔습니다. OLED-Info가 11월 2일 전한 바로는 리오토가 삼성이 맞춤 제작하는 29인치 6K 차량용 OLED의 임시 공급 중단 통지를 갑자기 받았다며, 11월 10일부터 12월 17일 생산분 일부를 LCD로 내보내고 2027년 3월 1일부터 무상으로 OLED로 바꿔 준다고 밝혔습니다. 리오토는 원인을 밝히지 않았습니다. 11월 4일에는 타이완 시장 보도를 인용해 삼성이 UMC에 구동칩 웨이퍼 1만 장 이상을 추가로 요청했으나 거절당했다는 소식이 나왔는데, 기사는 양사 모두 확인하지 않았다고 적었습니다. 두 소식이 같은 원인인지는 어느 쪽도 말하지 않았습니다. 22나노 구동칩 병목은 9월 22일 편에서 다룬 소재라 다시 펴지 않습니다.

11월 2일부터 8일까지 대표 이슈는 「애플 차세대 OLED의 HMO 증착 방식」입니다.

## 디일렉이 전한 것은 증착 방식의 저울질입니다

디일렉은 11월 3일 오전 6시 43분 기사에서, 애플이 차세대 OLED 패널에 쓸 고이동도 산화물(HMO) 기술을 개발하면서 증착 방식으로 스퍼터링을 먼저 살펴보고 있다고 전했습니다. 최종 양산 공정은 아직 정하지 않았다고 합니다. 삼성디스플레이와 LG디스플레이는 스퍼터링과 원자층증착(ALD)을 모두 개발하고 있다고 적었습니다.

기사가 짚은 내용을 정리하면 이렇습니다.

| 항목 | 기사의 서술 |
|---|---|
| HMO의 자리 | 맥북·아이맥 같은 고해상도 IT용 OLED의 후보 기술로 거론 |
| 목표 | 이동도 30~50㎠/Vs. 기존 산화물 TFT는 10㎠/Vs 안팎 |
| 삼성디스플레이 | 스퍼터링 기반 HMO 개발, ALD도 검증 중. 애플이 8세대급 대면적 공정 적용 가능성을 확인해 달라고 제안한 것으로 전해짐 |
| LG디스플레이 | 6세대 중소형 OLED 라인에서 스퍼터링 기반 HMO 개발, ALD 병행. 추가 설비투자 부담 때문에 기존 스퍼터링 설비에 무게 |
| 두 방식의 차이 | 스퍼터링은 기존 설비를 쓸 수 있고, ALD는 정밀도가 높지만 장비와 전구체 비용이 큼 |

기사의 근거는 업계 관계자의 말입니다. 제가 확인한 본문에는 애플·삼성디스플레이·LG디스플레이의 공식 발표나 성명이 인용돼 있지 않습니다. 그래서 이 꼭지에서 「애플이 스퍼터링을 우선 검토한다」는 문장은 사실이 아니라 디일렉 보도의 내용으로만 씁니다.

이 소재가 이번에 처음 나온 것은 아닙니다. iClarified는 6월 2일 The Elec을 인용해 애플이 HMO를 LTPO의 후속 후보로 평가하고 있다고 전했습니다. 당시 보도는 LG디스플레이가 6세대 OLED 라인에서 스퍼터링으로 개발하고 검증하는 중이라고 했고, 애플워치 OLED가 첫 적용일 수 있다는 업계 관측을 덧붙였습니다. 11월 3일 디일렉 보도는 증착 방식과 삼성디스플레이까지 범위를 넓힌 후속입니다. MacRumors는 디스플레이 분석가 로스 영의 말을 인용해 이 기술이 새 터치 맥북 프로에 이미 쓰였다고 전했지만, 같은 기사가 맥북과 아이맥을 앞으로의 적용처로 적고 있어 두 서술이 맞는지는 확인하지 못했습니다. HMO라는 이름은 애플이 쓰는 말이라는 근거를 찾지 못했고, 전문 매체와 업계가 쓰는 약칭으로 보이지만 누가 붙인 것인지는 확인하지 못했습니다.

## 이동도를 높이면 같은 전류에 필요한 면적이 줄어듭니다

HMO가 무엇을 바꾸는지는 TFT가 하는 일에서 나옵니다. OLED 화소의 밝기는 구동 TFT가 흘려 주는 전류가 정합니다. 같은 전류를 내는 데 필요한 채널의 크기는 이동도가 높을수록 작아집니다. 이동도가 3~5배가 되면 구동 TFT를 그만큼 작게 만들 여지가 생깁니다. 이것은 TFT의 기본 관계에서 나온 저의 해석이고, 기사가 말한 것은 아닙니다.

산화물 TFT 자체는 새로운 것이 아닙니다. 디일렉의 2022년 보도에 따르면 LG디스플레이는 대형 화이트 OLED에 산화물 TFT를 10년 가까이 써 왔고, 삼성디스플레이도 8세대 QD-OLED에 쓰고 있었습니다. 다만 디일렉은 기존 산화물 TFT의 이동도를 10㎠/Vs 안팎으로 적었습니다. HMO가 노리는 것은 그 3~5배인 30~50㎠/Vs이고, 자리는 지금 LTPS나 LTPO를 쓰는 고해상도 IT용입니다. 대형은 이동도 10 안팎으로 버티는데 IT용은 왜 부족한지는 기사에 설명이 없고, 화소 크기와 구동 속도 차이 때문일 것이라는 것이 제 추정입니다.

현재 프리미엄 OLED는 LTPO를 씁니다. LTPS(저온 폴리실리콘) TFT와 산화물 TFT를 한 백플레인에 함께 쓰는 구조입니다. 디일렉은 HMO 성능이 충분하면 일부 공정을 산화물로 바꿔 공정과 비용을 줄일 수 있다고 적었습니다. 기사 표현은 「일부 실리콘 공정」인데, 문맥상 LTPS 쪽을 가리키는 것으로 읽었습니다. 애플의 제품도 이미 갈립니다. ZDNet Korea는 아이패드 프로에 LTPO, 미니와 에어에 LTPS가 쓰인다고 서술했는데, 이것은 기자 서술이고 출처는 적혀 있지 않습니다. 10월 28일 애플이 발표한 맥북 프로도 탠덤 OLED이고 터치를 지원한다는 것까지만 공개했습니다. TFT 구조와 패널 공급사는 발표문에 없습니다.

## 40㎠/Vs라는 숫자는 LG디스플레이 논문에 있습니다

디일렉은 LG디스플레이가 지난해 ALD로 만든 산화물 TFT에서 약 40㎠/Vs를 확보한 시제품을 공개했다고 적었지만 출처는 달지 않았습니다. 수치와 시기가 맞는 공개 문헌이 있습니다. LG디스플레이 연구진이 SID 2025 Digest 70-2(950~953쪽)에 낸 초청논문 「Advanced Oxide TFT Technology for OLED Display by Applying ALD Process」입니다. 디일렉이 이 논문을 가리킨 것인지는 기사에 없어서 같은 것이라고 단정하지 않습니다.

논문이 보여 주는 것은 세 가지입니다.

첫째, 이동도를 조성으로 고를 수 있습니다. 같은 게이트절연막과 버퍼 조건에서 ALD 채널의 인듐 함량을 35, 45, 84원자퍼센트로 올리자 이동도가 7.8, 19.7, 50.4㎠/Vs로 올랐습니다. 비교 기준인 스퍼터링 IGZO(인듐·갈륨·아연 1대 1대 1)는 약 10㎠/Vs입니다. 논문은 ALD가 인듐·갈륨·아연 전구체의 양을 따로 조절해 조성을 정밀하게 맞출 수 있다는 점을 장점으로 듭니다.

<figure class="fig-single">
  <img src="/articles/2026-11-10-hmo-oxide-sputtering-vs-ald/oxide-mobility-sputter-vs-ald.svg" alt="산화물 TFT 채널의 이동도를 비교한 가로 막대그래프. 스퍼터링 IGZO는 약 10, ALD는 인듐 35퍼센트에서 7.8, 45퍼센트에서 19.7, 84퍼센트에서 50.4, 최적화한 소자는 40 초과(㎠/Vs)다. 30에서 50 사이에 HMO 목표 띠가 표시돼 있다." />
  <figcaption>산화물 채널의 이동도(㎠/Vs). LG디스플레이 논문(SID 2025 Digest 70-2)의 수치를 DISPLAY NOW가 도표로 옮겼다. 인듐은 양이온 중 원자 비율이고, tuned는 논문이 최적화했다고 한 소자로 정확한 값은 논문에 없다. 보라 띠는 디일렉이 전한 HMO 목표다.</figcaption>
</figure>

둘째, 최적화한 ALD 채널 소자는 이동도가 40㎠/Vs를 넘으면서 신뢰성도 좋아졌습니다. 양의 바이어스 열 스트레스(게이트 30볼트, 60도, 11시간)에서 문턱전압 이동이 스퍼터링 소자의 약 15퍼센트로 줄었다고 합니다. 논문은 ALD 막 밀도가 7.0g/㎤로 스퍼터링 막의 6.4g/㎤보다 높은 것을 이유로 듭니다. 논문은 이동도와 신뢰성을 함께 개선했다고 주장합니다.

<figure class="fig-single">
  <img src="/articles/2026-11-10-hmo-oxide-sputtering-vs-ald/lg-ald-pbts.webp" alt="왼쪽은 ALD 채널 소자의 초기 전달 특성 곡선과 문턱전압 0.8볼트, 이동도 40 초과 표다. 오른쪽은 양의 바이어스 열 스트레스에서 문턱전압이 이동한 정도를 스퍼터링 소자를 100으로 놓고 비교한 막대그래프로, ALD 소자는 약 15이고 85퍼센트 줄었다고 표시돼 있다. 막 밀도는 스퍼터링 6.4, ALD 7.0g/㎤다." />
  <figcaption>(a) ALD 채널 소자의 초기 전달 특성, (b) 문턱전압 이동(PBTS) 비교. 스퍼터링 소자를 100으로 놓았을 때 ALD 소자는 약 15이고 막 밀도는 6.4에서 7.0g/㎤로 높다. 출처: Seung-Chan Choi 외, SID 2025 Digest 70-2, 그림 9.</figcaption>
</figure>


셋째, 시연품이 있습니다. 6.58인치, 1200×2640(441ppi), 1~120Hz로 구동되는 LTPO AMOLED 패널에 ALD 계면 게이트절연막과 ALD 산화물 채널을 함께 적용했습니다.

논문에 없는 것도 분명합니다. 50.4㎠/Vs 소자의 신뢰성 수치는 실려 있지 않습니다. 이동도 곡선(그림 8)에 초기 특성만 있습니다. 수율, 원가, 장비 처리량도 없습니다. 결론도 ALD 공정이 AMOLED의 후보 중 하나가 될 수 있다는 정도에 그칩니다.

## 논문은 ALD를 두 자리에 쓰고, 시간이 드는 절연막은 얇게만 썼습니다

논문 안에 ALD의 약점을 다룬 문장이 하나 있습니다. 게이트절연막을 만들 때 ALD로 산화규소를 수 나노미터만 올리고 그 위를 PECVD로 100나노미터 넘게 두껍게 쌓는 이중 구조를 쓰는데, 논문은 이것이 ALD의 낮은 증착 속도 때문에 전체 공정 시간을 줄이는 방법이라고 설명합니다. 이 계면 ALD만으로도 문턱전압 이동이 약 24퍼센트 개선됐고 막의 수소 함량이 약 43퍼센트 줄었습니다.

<figure class="fig-single">
  <img src="/articles/2026-11-10-hmo-oxide-sputtering-vs-ald/lg-ald-structure.webp" alt="LTPO 화소 단면 구조도. 위쪽 (a)는 폴리실리콘 TFT와 산화물 TFT가 한 기판에 들어간 전체 층 구성이다. 아래 (b)는 산화물 채널은 스퍼터링, 계면 게이트절연막은 ALD로 만든 구조이고, (c)는 채널과 계면 게이트절연막을 모두 ALD로 만든 구조다." />
  <figcaption>LG디스플레이 논문의 구조도. (a) LTPO 전체 층 구성, (b) 산화물 채널은 스퍼터링·계면 게이트절연막은 ALD, (c) 채널과 계면 모두 ALD. 출처: Seung-Chan Choi 외, SID 2025 Digest 70-2, 그림 1.</figcaption>
</figure>


논문 속 ALD는 두 자리입니다. 절연막 계면에는 수 나노미터만 쓰고 그 위는 PECVD로 쌓아 시간을 아꼈고, 채널은 수십 나노미터 두께를 ALD로 올립니다. 시연 패널에는 두 자리 모두 ALD를 썼습니다. 채널 쪽이 시간이 더 든다는 것은 논문의 두께 서술에서 읽은 제 해석이고, 논문이 처리량 수치를 주지는 않습니다.

대면적 처리량을 풀려는 연구는 따로 있습니다. 네덜란드 Holst Centre는 2016년 공간 ALD가 10~100배 빠르고 50나노미터 층을 1분 안에 만든다고 밝혔습니다. 다만 이는 연구기관 자신의 발표이고, 10~100배가 무엇과 비교한 것인지 적혀 있지 않습니다. TNO 등이 SID 2019에 낸 논문은 플라즈마 공간 ALD로 IGZO를 32×35센티미터 기판까지 올렸습니다. 디일렉이 말하는 대상은 8세대급 대면적입니다. 그 사이를 메우는 공개 자료는 찾지 못했습니다.

## 대형 산화물 양산은 LG디스플레이가 앞서 있었습니다

디일렉의 2022년 10월 보도는 LG디스플레이가 TV와 모니터용 대형 화이트 OLED에 산화물 TFT를 10년 가까이 써 왔다고 적었습니다. 같은 기사에서 삼성디스플레이는 2022년 9월 후지필름에서 산화물 TFT 미국 특허 42건을 샀고, 8세대 QD-OLED에 산화물 TFT를 쓰고 있었으며, 대형 패널용 산화물 TFT 경쟁력은 약점으로 평가됐습니다. 대형 산화물은 LG디스플레이가 먼저 양산해 온 영역이라는 뜻입니다. 4년 전 보도라 지금의 사정은 말하지 않습니다.

이번 디일렉 기사는 삼성디스플레이가 스퍼터링 기반 HMO를 개발하면서 ALD도 검증하는 단계라고 적었습니다. 애플이 8세대급 대면적에서도 되는지 확인해 달라고 제안한 것으로 전해진다는 대목이 눈에 띕니다. 8.6세대 IT용 OLED 라인이 잇따라 세워지는 시기라 대면적 균일도가 시험대가 될 수 있다는 것이 이 대목을 읽는 방법입니다. Counterpoint는 내년 장비 투자가 49퍼센트 줄고 대형 신규 프로젝트가 없다고 봤습니다. 새 증착 장비를 들이는 ALD보다 기존 스퍼터링 설비를 쓰는 쪽이 투자가 줄어드는 해에 맞는다는 것도 저의 해석입니다. 디일렉에서 LG디스플레이가 추가 설비투자 부담을 이유로 스퍼터링에 무게를 둔다고 적은 것과 같은 방향입니다.

## 찾아봤지만 없는 것

- 애플·삼성디스플레이·LG디스플레이의 HMO 관련 공식 발표나 성명
- 삼성디스플레이나 애플 명의로 HMO를 명시한 등록 특허. 산화물 TFT 특허는 많지만, 조성과 증착 방식을 HMO로 특정한 것은 이번에 찾은 범위에서 확인하지 못했습니다
- ALD 산화물 채널을 대면적 기판에서 양산 속도로 쌓았다는 공개 자료
- 인듐 함량 84원자퍼센트급 소자의 장시간 신뢰성 수치

## 전망

HMO의 첫 양산 공정은 스퍼터링이 먼저일 가능성이 높다고 판단합니다. 근거는 둘입니다. 디일렉 기사에서 업계 관계자가 두 회사 모두 스퍼터링에 우선순위를 두고 ALD는 비용 때문에 덜 시험한다고 했고, LG디스플레이는 추가 설비투자 부담 때문에 기존 설비에 무게를 둔다고 알려졌습니다. 내년 장비 투자 전망이 크게 꺾여 있다는 점도 같은 방향입니다.

반대 신호도 있습니다. LG디스플레이는 ALD 채널로 40㎠/Vs를 넘기고 신뢰성을 높인 시연 패널까지 논문으로 냈습니다. 이동도 목표를 높일수록 ALD로 넘어갈 이유가 커집니다. 그래서 스퍼터링이 이긴다는 뜻이 아니라, 비용이 우선인 첫 제품과 성능이 우선인 다음 제품이 갈릴 수 있다는 정도로 읽습니다.

이 판단이 틀렸는지 보려면 세 가지를 보면 됩니다. 첫째, 두 회사의 6세대·8.6세대 장비 발주에 ALD 산화물 증착 장비가 들어오는지. 둘째, 다음 학회(SID·IMID) 논문에서 ALD 산화물 채널의 대면적 균일도나 처리량이 공개되는지. 셋째, 애플의 다음 IT용 OLED 제품 설명에서 산화물 TFT 구조가 언급되는지. 이 중 하나라도 확인되면 판단을 고쳐야 합니다.

File: src/content/articles/2026-11-10-perovskite-led-sub-bandgap-lifetime.md
---
title: "밴드갭 아래 전압으로 늘린 페로브스카이트 LED 수명"
searchTitle: "페로브스카이트 LED 수명: 불소화 자기조립 단분자막 F-2PACz, 1000니트 T50 1350시간, 밴드갭 아래 구동전압 2.1V, 이온 이동 억제, 유연 능동구동 시제품"
summary: "외삽하지 않고 실제로 재서 1,000니트에서 1,350시간을 버텼다. NiOx와 고분자 정공수송층 사이에 불소화 자기조립 단분자막을 끼워 1,000니트 구동전압을 밴드갭 아래 2.1볼트로 낮췄고, 그 전압 영역에서 이온 이동이 멎었다."
section: paper
reporter: PEER
publishedAt: 2026-11-10
collectWeekStart: '2026-11-02'
readingMinutes: 6
tags: [페로브스카이트LED, 수명, 자기조립단분자막, 이온이동, 능동구동]
sources:
  - type: paper
    title: "Addressing the 1000-h/1000-nit stability challenge in perovskite LEDs"
    url: https://doi.org/10.1038/s41467-026-79298-8
---

페로브스카이트 발광 소자는 색이 깨끗하고 효율이 높다. 이번 논문이 만든 녹색 소자는 발광
피크가 528나노미터, 반치폭이 약 17나노미터이고 색좌표가 (0.17, 0.78)이다. Rec.2020 색역의
97%를 넘는다.

문제는 늘 수명이었다. 그런데 이 논문이 다루는 것은 수명 그 자체가 아니라 수명의 측정과 보고 방식이다.

## 외삽 수명과 실측 수명

초록이 첫 문단에서 지적한다. 가시광 페로브스카이트 소자의 실측 반감기(half-life, T50)는 휘도를
어떻게 잡든 대부분 1,000시간 아래였고, 보고된 외삽 수명은 그보다 훨씬 길었다는 것이다.

외삽은 이렇게 한다. 높은 휘도에서 짧게 돌려 반감기를 재고, 가속 인자를 써서 낮은 휘도의
수명으로 환산한다. 실제로 1,000시간을 돌리지 않아도 수만 시간짜리 숫자가 나온다.

문제는 가속 인자가 재료계마다, 전압 영역마다 다르다는 데 있다. 논문은 그 인자를 직접
구했다. 대조군(2PACz) 소자는 4볼트 위에서 n이 2.12였는데 3볼트 아래에서 1.62로 떨어졌다.
한 소자 안에서도 전압 영역에 따라 환산 계수가 달라진다는 뜻이다. 높은 휘도에서 잰 값을
그대로 환산하면 숫자가 부풀 수밖에 없다.

이번 소자는 환산하지 않았다. 초기 휘도 1,000칸델라퍼제곱미터에서 1,350시간을 실제로
돌렸다. 논문은 이것이 가시광 페로브스카이트 소자에서 외삽 없이 측정된 가장 긴 수명이라고
적었다.

<figure class="fig-single">
  <img src="/articles/2026-11-10-perovskite-led-sub-bandgap-lifetime/fig1-device-performance.webp" alt="소자 구조와 성능 개요. 적층 구조, 두 분자의 정전기 퍼텐셜 지도, 전류밀도·전압·휘도 곡선, 휘도별 구동전압, 효율 곡선, 여러 초기 휘도에서의 수명 곡선을 담은 패널이다" />
  <figcaption>그림 1. 소자 구조와 성능. (e)에서 1,000칸델라퍼제곱미터 구동전압이 2.6볼트와 2.1볼트로 갈린다. (h)의 세로 점선이 1,350시간 자리다. <span class="src">Nature Communications (2026) Fig. 1, CC BY 4.0</span></figcaption>
</figure>

## 불소화 SAM으로 낮춘 구동전압

수단은 불소화 자기조립 단분자막(self-assembled monolayer, SAM)이다. 정식 이름은 F-2PACz, 카바졸 골격의 3번과 6번
자리에 불소를 붙인 포스폰산이다. 이것을 산화니켈과 고분자 정공수송층(PF8Cz) 사이에 끼웠다.

불소가 붙으면 분자의 쌍극자 모멘트가 커지고, 그만큼 일함수를 조절할 수 있다. 논문이 잰
값으로 보면 산화니켈의 가전자대 최대값이 마이너스 5.21전자볼트에서 마이너스 5.64전자볼트로
내려갔다. 그 결과 고분자 정공수송층의 최고점유궤도와의 에너지 차이가 0.34전자볼트에서
마이너스 0.09전자볼트로 줄었다. 장벽이 사실상 사라진 것이다.

<figure class="fig-single">
  <img src="/articles/2026-11-10-perovskite-led-sub-bandgap-lifetime/fig2-interface-xps.webp" alt="계면 전자구조 분석. 니켈과 산소의 X선 광전자분광 스펙트럼, 접촉각, 켈빈 탐침력 현미경으로 잰 접촉전위차, 자외선 광전자분광 에너지 준위 패널이다" />
  <figcaption>그림 2. 계면 전자구조. 접촉전위차는 처리하지 않은 막이 마이너스 0.32볼트, 2PACz가 마이너스 0.44볼트, F-2PACz가 0.0볼트다. <span class="src">Nature Communications (2026) Fig. 2, CC BY 4.0</span></figcaption>
</figure>

장벽이 사라지자 전하 주입이 옴성에 가까워졌다. 전류밀도·전압 곡선이 선형이 되고, 온도를
바꿔도 거의 흔들리지 않는다. 같은 휘도를 더 낮은 전압에서 낸다는 뜻이다.

숫자로 보면 1,000칸델라퍼제곱미터에서 2.6볼트가 2.1볼트가 됐다. 1칸델라퍼제곱미터
기준으로는 1.8볼트다.

## 밴드갭 아래 전압에서의 이온 이동 억제

페로브스카이트의 밴드갭을 전압으로 환산하면 2.3볼트 안팎이다. 2.1볼트는 그 아래다.

논문이 제시하는 근거는 이 영역에서 이온 이동이 억제된다는 점이다. 페로브스카이트는 격자 안의
이온이 전기장을 따라 움직인다. 그 이온이 전극이나 수송층 계면에 닿으면 화학 반응이 일어나고,
그것이 열화의 주된 경로 가운데 하나다.

<figure class="fig-single">
  <img src="/articles/2026-11-10-perovskite-led-sub-bandgap-lifetime/fig3-low-voltage.webp" alt="낮은 전압에서의 거동. 정전용량·전압 곡선, 전기여기 과도흡수, 발광층 유무에 따른 전압 차이, 열유속과 적외선 열화상 패널이다" />
  <figcaption>그림 3. 낮은 전압에서의 거동. F-2PACz 소자는 1.5볼트 아래에서 정전용량이 더 빨리 오르고 더 낮은 전압에서 정점에 닿는다. <span class="src">Nature Communications (2026) Fig. 3, CC BY 4.0</span></figcaption>
</figure>

이온이 실제로 덜 움직였는지는 두 가지로 확인했다.

이동 이온 농도. 과도 방전 전류에서 뽑았다. 대조군은 노화 뒤 세제곱센티미터당
3.6×10¹⁶개에서 1.3×10¹⁷개로 늘었는데, F-2PACz 소자는 2.9×10¹⁶개에서 4.3×10¹⁶개로 늘었다.
증가폭이 훨씬 작다.

이온의 실제 위치. 비행시간 이차이온 질량분석(ToF-SIMS)으로 세슘·포름아미디늄·브로민의 깊이
분포를 노화 전후로 비교했다. 1,000칸델라퍼제곱미터(2.1볼트)에서 노화시킨 F-2PACz 소자는 세슘과
포름아미디늄의 이동이 무시할 만한 수준이었다. 같은 휘도를 2.6볼트에서 낸 대조군은 두
이온이 전자수송층과 정공수송층 양쪽으로 확산했다.

<figure class="fig-single">
  <img src="/articles/2026-11-10-perovskite-led-sub-bandgap-lifetime/fig4-aging-ion.webp" alt="노화 기전 분석. 발광세기 감쇠와 전압 상승, 정공단독소자의 함정채움 한계전압, 과도 충방전으로 구한 이동 이온 농도, 이차이온 질량분석 깊이 분포, 수명 동안의 광자 수 패널이다" />
  <figcaption>그림 4. 노화 기전. 대조군은 구동 중 전압이 빠르게 오르고 F-2PACz는 거의 변하지 않는다. (g, h)가 세슘과 포름아미디늄의 깊이 분포다. <span class="src">Nature Communications (2026) Fig. 4, CC BY 4.0</span></figcaption>
</figure>

## T50 동안의 적분 광자수

논문이 따로 센 값이 있다. T50까지 소자가 내보낸 광자의 총수다.

이것은 수명과 효율을 한 번에 보는 지표다. 수명이 길어도 휘도가 낮으면 의미가 없고, 휘도가 높아도 수명이 짧으면 마찬가지다. 논문은 이 값이 구동전압이 밴드갭 아래로 내려가면서 급격히 늘어난다고
적었다. 광자 총수와 구동전압의 관계가 선형이 아니라는 뜻이고, 같은 전압이라도 노화 거동이
서로 다르다는 뜻이기도 하다.

효율 자체도 높다. 최대 에너지변환효율(energy-conversion efficiency)이 28.0%(1.9볼트), 최대
외부양자효율(external quantum efficiency, EQE)이 24.5%다.
대조군은 19.9%였다. 1,000칸델라퍼제곱미터에서도 에너지변환효율이 26.6%다. 논문은 이것이 녹색 페로브스카이트
소자 가운데 가장 높은 값이라고 적었다.
최대 휘도는 제곱미터당 4.3×10⁵칸델라에 이르고, 10에서 200,000칸델라퍼제곱미터 구간에서
외부양자효율 17% 위, 에너지변환효율 10% 위를 지킨다.

## 유연 능동구동 시제품

연구진은 PET 기판 위에 상용 유연 박막트랜지스터 배열을 올려 능동구동 소자를 만들었다.
패널 크기는 17×17제곱밀리미터다.

<figure class="fig-single">
  <img src="/articles/2026-11-10-perovskite-led-sub-bandgap-lifetime/fig5-flexible-display.webp" alt="유연 능동구동 시제품. 펴진 상태와 휜 상태의 사진, 패널이 띄운 아이콘 모음이다" />
  <figcaption>그림 5. 유연 능동구동 시제품. 패널 크기는 17×17제곱밀리미터다. <span class="src">Nature Communications (2026) Fig. 5, CC BY 4.0</span></figcaption>
</figure>

낮은 전압으로 도는 소자는 소비전력과 발열이 함께 줄어든다. 유연 기판은 열에 약하므로 이
점이 특히 걸린다. 논문이 적외선 열화상으로 동작 온도를 따로 잰 것도 그래서다.

## 산업까지의 거리

수명 1,350시간은 아직 패널 기준이 아니다. 디스플레이 제조사가 요구하는 값은 보통 LT95
기준 수천에서 수만 시간이고, 이 논문의 1,350시간은 휘도가 절반으로 떨어지는 T50이다.
같은 소자를 LT95로 재면 훨씬 짧은 값이 나온다. 기준이 다르다는 것을 빼고 비교할 수 없다.

휘도를 올리면 급격히 짧아진다. 논문이 함께 공개한 값이 그 기울기를 보여 준다. 1,000에서
1,350시간, 2,000에서 321시간, 6,000에서 45시간, 10,000칸델라퍼제곱미터에서 18시간이다.
고휘도 용도로 가려면 다른 차원의 개선이 필요하다.

녹색 하나의 결과다. 적색과 청색은 조성이 다르고 깨지는 자리도 다르다. 논문도 F-2PACz가
밴드갭이 더 넓은 소자에서 효율을 올리는 데 효과가 있었다고만 적었고, 그 색들의 수명은
보고하지 않았다.

접근의 방향은 타당하다. 구동전압을 낮추면 이온 이동이 줄고, 이온 이동이 줄면 수명이
늘어난다는 인과를 수치로 이었다. 그리고 그 결과를 환산하지 않고 그대로 실어 외삽 수명과
실측 수명의 간격을 드러냈다. 페로브스카이트 발광 소자의 안정성 보고를 읽는 기준이 이
논문으로 한 단계 엄격해진다.
